Repository: chaoxu-HIT/report-code

These are all the codes for the paper "Ultra-high temperature Nb-Si alloys using data science: optimization of fracture toughness and high-temperature strength".

File: KQ-model-dataset.csv (part 3 of 6)
ativity (Pauling),mean_Electrophilicity Index,mean_Glawe Number,mean_Mass Magnetic Susceptibility,mean_S10 Lattice Constants a,mean_S11 Lattice Constants b,mean_S12 Lattice Constants c,mean_S13 radii atomic (coordination number 12) (pm),mean_S3 radii covalent,mean_Volume Magnetic Susceptibility,mean_共价半径 Pyykko(Double Bond) (pm),mean_共价半径 Pyykko(Single Bond) (pm),mean_共价半径 Pyykko(Triple Bond) (pm),mean_密度,mean_摩尔体积(cm3/mol),mean_摩尔热容(J/mol/k),mean_比热容J/g/k,mean_热导率W/(mk),mean_热膨胀(1/k),mean_电导率(MS/m),mean_电阻率(mΩ),mean_莫氏硬度(MPa),mean_金属半径 12 Neighbors(pm),mean_金属半径(pm),var_Molar Magnetic Susceptibility,var_Neutron Cross Section,var_Neutron Mass Absorption,var_Space Group Number,var_Speed of Sound,var_A1 atomic number,var_A6 atomic weight,var_C1 temperature melting,var_C12 modulus Young,var_C2 temperature boiling,var_C3 enthalpy vaporization,var_C4 enthalpy melting,var_C5 enthalpy atomization,var_E13 Electron affinity,var_E2 electronegativity (Pauling),var_Electrophilicity Index,var_Glawe Number,var_Mass Magnetic Susceptibility,var_S10 Lattice Constants a,var_S11 Lattice Constants b,var_S12 Lattice Constants c,var_S13 radii atomic (coordination number 12) (pm),var_S3 radii covalent,var_Volume Magnetic Susceptibility,var_共价半径 Pyykko(Double Bond) (pm),var_共价半径 Pyykko(Single Bond) (pm),var_共价半径 Pyykko(Triple Bond) (pm),var_密度,var_摩尔体积(cm3/mol),var_摩尔热容(J/mol/k),var_比热容J/g/k,var_热导率W/(mk),var_热膨胀(1/k),var_电导率(MS/m),var_电阻率(mΩ),var_莫氏硬度(MPa),var_金属半径 12 Neighbors(pm),var_金属半径(pm),KQ,
alloy72,47.2,16,24.7,1.9,2,8.2,0,0,0,0,0,0,4.493,1.60997,15.048,-32.47221,11.2372,-58.22113008,2291.4,771.01,6.647357,1.3748,376.8594,96.7516,9.8986,0.792952499,0.114686041,1.802971,10.670487,0.0035596,217.089,3479.66,33.657,76.35730687,2314.17493,99.038,4266.784,546.0101,28.07165,599.7525,65.9859,1.60997,1.193429,57.895,24.1487,355.45249,355.45249,413.50812,177.306,154.117,0.000168436,119.882,138.834,111.921,6.817589,11.1030594,24.00392,0.406012,62.8627,7.0065E-06,4.93066,0.000160197,6.02725,145.616,131.135,0.933822834,783.0654376,4.21813E-05,262.097079,558746.4844,251.365351,1616.131011,226584.1509,1221.154556,687212.1133,18692.00181,110.6255338,18156.94006,2132.004991,0.022643699,0.074803385,153.559975,217.0434183,7064.568924,7064.568924,7684.642967,1052.626364,413.271311,8.64316E-09,48.848076,139.892444,37.336759,9.77165233,0.994264128,3.539264994,0.037993102,2366.939499,8.88477E-12,27.99760212,1.34337E-07,0.385444938,30.848544,53.258775,13.52,"Q. Wang, X. Wang, R. Chen, Z. Zhou, Y. Su, H. Fu, Improvement of microstructure and fracture toughness of MASC alloy by element substitution of Zr for Hf, J. Alloys Compd. 892 (2022) 162127."
alloy73,47.2,16,24.7,1.9,2,6.2,2,0,0,0,0,0,4.493,1.61057,14.93,-32.48813,11.616,-59.01953864,2284.04,770.65,6.484976,1.3753,376.9306,96.7107,9.9524,0.816649301,0.117273789,1.814651,8.594167,0.0031728,217.089,3495.46,33.017,74.61198687,2306.61493,98.838,4262.904,545.8501,27.95365,599.5845,66.8079,1.61057,1.196349,57.875,24.3787,355.52369,355.52369,413.69992,177.266,154.117,0.000169206,119.862,138.874,111.901,6.681609,11.1150754,23.99652,0.408692,62.8567,7.0025E-06,4.91266,0.0001602,6.01725,145.636,131.155,0.920488689,606.7457011,3.67941E-05,262.097079,556137.5884,222.356711,1408.8835,226484.2823,1231.529756,683222.2628,18683.97944,112.0091192,18152.05748,2056.632688,0.022289375,0.073262273,153.895375,210.9651163,7059.717628,7059.717628,7721.584023,1050.249244,413.271311,8.52139E-09,48.542956,141.024124,36.953199,8.912013694,1.05678416,3.51640225,0.036940655,2367.419615,8.8944E-12,28.07218188,1.34336E-07,0.400889938,31.403504,53.792975,15.39,"Q. Wang, X. Wang, R. Chen, Z. Zhou, Y. Su, H. Fu, Improvement of microstructure and fracture toughness of MASC alloy by element substitution of Zr for Hf, J. Alloys Compd. 892 (2022) 162127."
alloy74,47.2,16,24.7,1.9,2,4.2,4,0,0,0,0,0,4.493,1.61117,14.81,-32.50405,11.7096,-59.16306213,2276.68,770.18,6.322942,1.3758,377.0018,96.6698,10.0057,0.82017509,0.116962625,1.826331,6.517847,0.002786,217.089,3511.26,32.377,72.86666687,2299.05493,98.638,4259.024,545.6901,27.83565,599.4165,67.6299,1.61117,1.199269,57.855,24.6087,355.59489,355.59489,413.89172,177.226,154.117,0.000169976,119.842,138.914,111.881,6.545629,11.1270914,23.98912,0.411372,62.8507,6.9985E-06,4.89466,0.000160202,6.00725,145.656,131.175,0.906881699,421.8037552,3.11077E-05,262.097079,553029.4124,192.528871,1195.543706,226270.1064,1241.824956,679202.3034,18675.90587,113.3648566,18147.11845,1979.909016,0.021934331,0.071704109,154.229975,204.7810143,7054.856193,7054.856193,7758.451505,1047.868924,413.271311,8.39843E-09,48.237036,142.152604,36.568839,8.015393937,1.119015423,3.493429986,0.035873844,2367.89966,8.90401E-12,28.14611364,1.34335E-07,0.416134938,31.957664,54.326375,16.03,"Q. Wang, X. Wang, R. Chen, Z. Zhou, Y. Su, H. Fu, Improvement of microstructure and fracture toughness of MASC alloy by element substitution of Zr for Hf, J. Alloys Compd. 892 (2022) 162127."
alloy75,47.2,16,24.7,1.9,2,2.2,6,0,0,0,0,0,4.493,1.61177,14.69,-32.51997,11.6337,-58.92055808,2269.32,769.6,6.161253,1.3763,377.073,96.6289,10.0585,0.811826951,0.114987709,1.838011,4.441527,0.0023992,217.089,3527.06,31.737,71.12134687,2291.49493,98.438,4255.144,545.5301,27.71765,599.2485,68.4519,1.61177,1.202189,57.835,24.8387,355.66609,355.66609,414.08352,177.186,154.117,0.000170746,119.822,138.954,111.861,6.409649,11.1391074,23.98172,0.414052,62.8447,6.9945E-06,4.87666,0.000160204,5.99725,145.676,131.195,0.893001864,228.2395997,2.5122E-05,262.097079,549421.9564,161.881831,976.1116273,225941.6234,1252.040156,675152.2353,18667.7811,114.692746,18142.12297,1901.833976,0.021578567,0.070128891,154.563775,198.4911123,7049.98462,7049.98462,7795.245412,1045.485404,413.271311,8.27429E-09,47.930316,143.277884,36.183679,7.08179306,1.180957917,3.470348202,0.034792667,2368.379632,8.91358E-12,28.2193974,1.34335E-07,0.431179938,32.511024,54.858975,16.12,"Q. Wang, X. Wang, R. Chen, Z. Zhou, Y. Su, H. Fu, Improvement of microstructure and fracture toughness of MASC alloy by element substitution of Zr for Hf, J. Alloys Compd. 892 (2022) 162127."
alloy76,47.2,16,24.7,1.9,2,0,8.2,0,0,0,0,0,4.493,1.61243,14.556,-32.51409,11.2372,-57.92398376,2261.23,768.83,5.983793,1.3768,377.1514,96.5837,10.116,0.781504073,0.10980964,1.850859,2.157575,0.00197372,217.089,3544.44,31.033,69.20149487,2283.17893,98.218,4250.876,545.3541,27.58785,599.0637,69.3561,1.61243,1.205401,57.813,25.0917,355.74441,355.74441,414.2945,177.142,154.117,0.000171593,119.8,138.998,111.839,6.260071,11.152325,23.97358,0.417,62.8381,6.9901E-06,4.85686,0.000160207,5.98625,145.698,131.217,0.877418911,5.360376762,1.81922E-05,262.097079,544877.0864,127.223911,727.6997533,225448.2672,1263.184476,670662.3846,18658.78472,116.1212599,18136.56274,1814.390603,0.021186395,0.068376456,154.930031,191.4500211,7044.614178,7044.614178,7835.633731,1042.859836,413.271311,8.13637E-09,47.592,144.511996,35.759079,6.0121189,1.248761133,3.444831744,0.033586782,2368.907518,8.92407E-12,28.2992611,1.34334E-07,0.447498438,33.118796,55.443911,16.29,"Q. Wang, X. Wang, R. Chen, Z. Zhou, Y. Su, H. Fu, Improvement of microstructure and fracture toughness of MASC alloy by element substitution of Zr for Hf, J. Alloys Compd. 892 (2022) 162127."
alloy77,60,16,24,0,0,0,0,0,0,0,0,0,4.6,1.6336,11.889,-30.4896,7.8336,-49.17986458,2385.91,726.14,6.530818,1.3928,355.7376,83.0386,7.5769,0.613004584,0.13645149,1.989376,2.18056,0.001328,220.28,3433.6,32.12,71.725502,2385.76,98.36,4372.28,570.704,28.688,625.32,74.86,1.6336,1.23804,57.64,25.928,355.9536,355.9536,397.5864,178.8,154.56,0.000184971,120.2,139.4,111.84,6.59648,10.98228,23.94064,0.39844,61.316,0.00000686,4.62016,0.000160186,6.08,144.96,130.8,0.858680332,4.973467046,2.98522E-06,218.6016,364535.04,124.4256,710.5111962,205199.7024,523.1904,637873.6416,18068.96678,102.425856,17443.2576,1713.6024,0.01413504,0.062077238,143.2704,171.126816,6884.339879,6884.339879,7304.414831,958.56,364.1664,7.32588E-09,44.16,125.04,29.4144,6.29714737,0.227075002,3.31934375,0.030138566,1637.828544,3.7464E-12,7.088121734,1.3434E-07,0.0336,9.3984,36.96,7.03,"Y. Qiao, X. Guo, Y. Zeng, Study of the effects of Zr addition on the microstructure and properties of Nb-Ti-Si based ultrahigh temperature alloys, Intermetallics 88 (2017) 19-27."
alloy78,56,16,24,0,0,0,4,0,0,0,0,0,4.56,1.6228,13.289,-30.9248,9.0554,-52.30487106,2361.03,722.52,6.450223,1.3997,355.464,83.134,8.0839,0.691356809,0.138568901,1.948176,2.14192,0.0013384,218.88,3446.4,32.08,71.6582072,2360.88,96.88,4358.88,566.184,28.384,620.4,73.06,1.6228,1.22776,57.48,25.496,355.6656,355.6656,404.9584,179.12,155,0.000179851,120.28,139.68,112.04,6.51412,11.10908,23.97104,0.39896,60.076,0.000006796,4.44816,0.000160197,6.04,145.52,131.24,0.852399475,5.088941914,2.96851E-06,241.2256,369655.04,123.7536,707.7691578,201931.4656,556.1056,624904.5856,17571.26054,105.791744,16964.64,1750.8984,0.01766016,0.064141462,145.3696,174.161184,6901.049409,6901.049409,7618.131765,973.3056,377.12,7.42225E-09,45.0816,131.1776,32.0384,6.134865226,0.577124154,3.381612678,0.030006278,1693.618624,3.78838E-12,7.082672774,1.34337E-07,0.0784,18.0896,44.4224,7.21,"Y. Qiao, X. Guo, Y. Zeng, Study of the effects of Zr addition on the microstructure and properties of Nb-Ti-Si based ultrahigh temperature alloys, Intermetallics 88 (2017) 19-27."
alloy79,52,16,24,0,0,0,8,0,0,0,0,0,4.52,1.612,14.475,-31.4112,9.7924,-54.28771526,2336.15,717.48,6.371446,1.4067,355.1904,83.2285,8.5228,0.728291669,0.134810758,1.906976,2.10328,0.0013488,217.48,3459.2,32.04,71.5909124,2336,95.4,4345.48,561.664,28.08,615.48,71.26,1.612,1.21748,57.32,25.064,355.3776,355.3776,412.3304,179.44,155.44,0.000174731,120.36,139.96,112.24,6.43176,11.23588,24.00144,0.39948,58.836,0.000006732,4.27616,0.000160208,6,146.08,131.68,0.842723737,5.201430682,2.95159E-06,259.9296,374447.36,123.0784,705.0180622,197425.2,584.64,611576.4096,17032.6935,108.9728,16437.6096,1781.7144,0.020952,0.06599433,147.4176,176.822304,6917.59305,6917.59305,7823.155932,987.8464,389.6864,7.46619E-09,45.9904,137.1584,34.5824,5.959016742,0.895016826,3.442033286,0.02987345,1746.333504,3.82218E-12,7.018055814,1.34334E-07,0.12,26.1536,51.4976,10.49,"Y. Qiao, X. Guo, Y. Zeng, Study of the effects of Zr addition on the microstructure and properties of Nb-Ti-Si based ultrahigh temperature alloys, Intermetallics 88 (2017) 19-27."
alloy80,44,16,24,0,0,0,16,0,0,0,0,0,4.44,1.5904,16.382,-30.1824,10.7264,-54.7071337,2286.39,702.92,6.219109,1.4206,354.6432,83.4143,9.2381,0.812550814,0.125686511,1.824576,2.026,0.0013696,214.68,3484.8,31.96,71.4563228,2286.24,92.44,4318.68,552.624,27.472,605.64,67.66,1.5904,1.19692,57,24.2,354.8016,354.8016,427.0744,180.08,156.32,0.000164491,120.52,140.52,112.64,6.26704,11.48948,24.06224,0.40052,56.356,0.000006604,3.93216,0.000160229,5.92,147.2,132.56,0.813187622,5.41744992,2.91709E-06,285.5776,383048.96,121.7184,699.4886995,184698.5824,628.5664,583842.6976,15832.97702,114.780416,15238.3104,1823.9064,0.02683584,0.069065994,151.36,181.0248,6950.182669,6950.182669,7907.125961,1016.3136,413.6576,7.39679E-09,47.7696,148.6496,39.4304,5.566620758,1.43433273,3.557329542,0.02960617,1842.537664,3.86518E-12,6.711317894,1.34327E-07,0.1936,40.4,64.4864,12.47,"Y. Qiao, X. Guo, Y. Zeng, Study of the effects of Zr addition on the microstructure and properties of Nb-Ti-Si based ultrahigh temperature alloys, Intermetallics 88 (2017) 19-27."
alloy81,60,16,16,0,0,0,8,0,0,0,0,0,4.6,1.6168,14.327,-30.208,9.1037,-52.06480022,2400.87,714.13,6.681752,1.404,357.9872,81.7355,8.4757,0.723543439,0.126726309,1.958256,1.70728,0.0010288,220.28,3406.4,33.56,75.194062,2400.72,94.52,4462.04,582.256,28.72,636.28,77.54,1.6168,1.24764,57.48,24.064,358.2032,358.2032,401.2784,181.2,155.76,0.000179235,121,140.84,112.88,6.7568,11.25348,23.96464,0.37884,61.38,0.000006628,4.61216,0.000160188,6,146,131.84,0.87419776,3.839412442,2.17642E-06,218.6016,334615.04,119.1264,683.3573522,194466.2016,557.2896,584706.9984,16181.83206,101.8048,15485.8016,1435.6864,0.02052576,0.05633951,145.6896,158.250304,6668.65543,6668.65543,7985.164989,1011.36,393.7824,7.75325E-09,46.4,139.0944,33.8656,5.92275528,0.87693529,3.37969703,0.029673654,1632.8304,3.55802E-12,7.122780294,1.3434E-07,0.12,26.08,51.8944,8.15,"Y. Qiao, X. Guo, Y. Zeng, Study of the effects of Zr addition on the microstructure and properties of Nb-Ti-Si based ultrahigh temperature alloys, Intermetallics 88 (2017) 19-27."
alloy82,60,16,8,0,0,0,16,0,0,0,0,0,4.6,1.6,16.233,-30.7456,9.1037,-52.73859157,2415.83,701.27,6.825586,1.4153,360.2368,80.3484,9.194,0.715321593,0.107698323,1.927136,1.234,0.0007296,220.28,3379.2,35,78.662622,2415.68,90.68,4551.8,593.808,28.752,647.24,80.22,1.6,1.25724,57.32,22.2,360.4528,360.4528,404.9704,183.6,156.96,0.000173499,121.8,142.28,113.92,6.91712,11.52468,23.98864,0.35924,61.444,0.000006396,4.60416,0.000160189,5.92,147.04,132.88,0.887778279,2.25736992,1.18858E-06,218.6016,303215.36,109.68,632.1416913,183285.0976,561.8976,515426.64,14027.79994,101.181696,13288.1024,1143.4056,0.026352,0.050417462,148.0576,138.4248,6442.84958,6442.84958,8638.65342,1052.64,420.5184,8.11481E-09,47.36,149.0016,36.1536,5.496958186,1.379696698,3.43889831,0.028440422,1627.824064,3.26198E-12,7.157310854,1.34339E-07,0.1936,40.5984,64.6656,8.6,"Y. Qiao, X. Guo, Y. Zeng, Study of the effects of Zr addition on the microstructure and properties of Nb-Ti-Si based ultrahigh temperature alloys, Intermetallics 88 (2017) 19-27."
alloy83,60,16,0,0,0,0,24,0,0,0,0,0,4.6,1.5832,17.78,-32.1024,7.8336,-51.14423654,2430.79,687.46,6.962811,1.4266,362.4864,78.8727,9.7756,0.593159282,0.081973702,1.896016,0.76072,0.0004304,220.28,3352,36.44,82.131182,2430.64,86.84,4641.56,605.36,28.784,658.2,82.9,1.5832,1.26684,57.16,20.336,362.7024,362.7024,408.6624,186,158.16,0.000167763,122.6,143.72,114.96,7.07744,11.79588,24.01264,0.33964,61.508,0.000006164,4.59616,0.000160191,5.84,148.08,133.92,0.899421889,0.227339482,2.16998E-08,218.6016,270336,96.0864,556.8642135,171656.3904,537.0144,430032.5664,11606.8704,100.556544,10850.16,836.76,0.03161376,0.044311094,150.3744,111.650304,6206.92233,6206.92233,9264.880122,1082.4,444.3744,8.41057E-09,47.04,154.7616,36.2784,5.019756086,1.735359226,3.49694759,0.02643887,1622.809536,2.8583E-12,7.191713414,1.34339E-07,0.2544,52.9536,75.2736,8.24,"Y. Qiao, X. Guo, Y. Zeng, Study of the effects of Zr addition on the microstructure and properties of Nb-Ti-Si based ultrahigh temperature alloys, Intermetallics 88 (2017) 19-27."
alloy84,66,16,18,0,0,0,0,0,0,0,0,0,4.66,1.6372,11.689,-30.3072,7.284,-48.0397338,2434.45,719.17,6.768817,1.3908,357.8352,81.9138,7.5149,0.585093107,0.128980342,2.027836,1.88356,0.001088,222.38,3394,33.26,74.4278642,2434.3,97.7,4459.7,586.148,29.168,640.92,79.57,1.6372,1.26066,57.76,25.178,358.0728,358.0728,389.2974,180.12,154.8,0.000188349,120.68,140.06,112.32,6.84026,10.99548,23.91304,0.38296,63.224,0.000006782,4.87216,0.000160171,6.08,144.9,130.92,0.876440699,4.027260686,2.41306E-06,177.3156,333156,121.7124,695.9724978,198935.13,506.73,615583.29,17231.0989,96.542976,16503.5136,1427.5641,0.01366416,0.054076544,141.9024,158.681316,6696.692348,6696.692348,7204.398099,978.4656,367.68,7.47579E-09,44.6976,127.3764,29.3376,6.209449952,0.22026697,3.269489318,0.030036398,1544.451024,3.57028E-12,7.014457094,1.34345E-07,0.0336,9.21,37.4736,6.19,"Q. Wang, T.-y. Zhao, R.-r. Chen, X.-w. Wang, Q. Xu, S. Wang, H.-z. Fu, Collaborative optimization of microstructure, phase composition and room-temperature fracture toughness of Nb−Si based alloys using Ti, Zr and Hf elements, Transactions of Nonferrous Metals Society of China 34(1) (2024) 194-202."
alloy85,62,16,18,0,0,0,4,0,0,0,0,0,4.62,1.6264,13.14,-30.224,8.5386,-50.7983544,2409.57,718.21,6.685603,1.3977,357.5616,82.0175,8.0365,0.680729037,0.132206489,1.986636,1.84492,0.0010984,220.98,3406.8,33.22,74.3605694,2409.42,96.22,4446.3,581.628,28.864,636,77.77,1.6264,1.25038,57.6,24.746,357.7848,357.7848,396.6694,180.44,155.24,0.000183229,120.76,140.34,112.52,6.7579,11.12228,23.94344,0.38348,61.984,0.000006718,4.70016,0.000160182,6.04,145.46,131.36,0.873328945,4.119783394,2.40134E-06,205.8196,339289.76,121.1316,693.5941692,198082.2436,537.6916,604957.09,16873.00642,100.200704,16178.4,1481.8161,0.01726704,0.056605836,144.04,161.067684,6714.622537,6714.622537,7640.32805,992.3664,380.4224,7.60675E-09,45.5424,133.1444,31.7696,6.08732325,0.566968602,3.333436326,0.02992021,1604.972944,3.60228E-12,7.095696134,1.34342E-07,0.0784,17.9684,44.8304,10.32,"Q. Wang, T.-y. Zhao, R.-r. Chen, X.-w. Wang, Q. Xu, S. Wang, H.-z. Fu, Collaborative optimization of microstructure, phase composition and room-temperature fracture toughness of Nb−Si based alloys using Ti, Zr and Hf elements, Transactions of Nonferrous Metals Society of China 34(1) (2024) 194-202."
alloy86,62,16,18,0,0,4,0,0,0,0,0,0,4.62,1.6252,13.421,-30.5056,8.5386,-51.20564259,2424.29,714.74,7.014589,1.3967,357.4192,82.0801,7.9182,0.678565332,0.136186398,1.963276,5.99756,0.001872,220.98,3375.2,34.5,77.8512094,2424.54,96.62,4454.06,581.948,29.1,636.336,76.126,1.6252,1.24454,57.64,24.286,357.6424,357.6424,396.2858,180.52,155.24,0.000181689,120.8,140.26,112.56,7.02986,11.098248,23.95824,0.37812,61.996,0.000006726,4.73616,0.000160177,6.06,145.42,131.32,0.907759529,404.191433,1.6086E-05,205.8196,338404.96,177.81,1103.752123,195058.8484,518.9556,610060.3764,16866.1021,96.976,16163.6375,1667.252724,0.01801296,0.060302088,143.3904,173.456404,6724.958954,6724.958954,7553.306548,996.6096,380.4224,7.8923E-09,46.08,131.1124,32.4864,7.7281232,0.441986052,3.380623462,0.031740466,1604.033584,3.58752E-12,6.961188614,1.34343E-07,0.0464,16.8436,43.7776,6.84,"Q. Wang, T.-y. Zhao, R.-r. Chen, X.-w. Wang, Q. Xu, S. Wang, H.-z. Fu, Collaborative optimization of microstructure, phase composition and room-temperature fracture toughness of Nb−Si based alloys using Ti, Zr and Hf elements, Transactions of Nonferrous Metals Society of China 34(1) (2024) 194-202."
alloy87,58,16,18,0,0,4,4,0,0,0,0,0,4.58,1.6144,14.614,-30.9344,9.7717,-54.3807147,2399.41,713.19,6.929361,1.4037,357.1456,82.1823,8.3819,0.757936624,0.139086563,1.922076,5.95892,0.0018824,219.58,3388,34.46,77.7839146,2399.66,95.14,4440.66,577.428,28.796,631.416,74.326,1.6144,1.23426,57.48,23.854,357.3544,357.3544,403.6578,180.84,155.68,0.000176569,120.88,140.54,112.76,6.9475,11.225048,23.98864,0.37864,60.756,0.000006662,4.56416,0.000160188,6.02,145.98,131.76,0.899328032,404.6018856,1.6058E-05,230.4036,345020,177.3284,1101.834541,193720.3044,546.7204,599283.0244,16470.04162,100.592384,15793.41734,1709.106324,0.02135664,0.062499952,145.4896,175.072084,6742.641233,6742.641233,7886.199529,1010.2544,392.7776,7.95506E-09,46.9056,136.7684,34.8224,7.63722741,0.762625719,3.44182231,0.03162931,1661.510064,3.61236E-12,6.995643654,1.3434E-07,0.0896,25.0196,50.7824,10.92,"Q. Wang, T.-y. Zhao, R.-r. Chen, X.-w. Wang, Q. Xu, S. Wang, H.-z. Fu, Collaborative optimization of microstructure, phase composition and room-temperature fracture toughness of Nb−Si based alloys using Ti, Zr and Hf elements, Transactions of Nonferrous Metals Society of China 34(1) (2024) 194-202."
alloy88,58,16,22,0,0,0,4,0,0,0,0,0,4.58,1.624,13.241,-30.2752,8.9044,-51.44282872,2377.21,721.67,6.528745,1.3991,356.1632,82.7695,8.0684,0.699173869,0.136782274,1.960996,2.04292,0.0012584,219.58,3433.2,32.46,72.5589946,2377.06,96.66,4388.02,571.332,28.544,625.6,74.63,1.624,1.2353,57.52,25.246,356.372,356.372,402.1954,179.56,155.08,0.000180977,120.44,139.9,112.2,6.59538,11.11348,23.96184,0.3938,60.712,0.00000677,4.53216,0.000160192,6.04,145.5,131.28,0.85970467,4.785491074,2.79225E-06,230.4036,359881.76,123.1684,704.6669975,201171.9764,550.0644,619953.6996,17391.51298,103.979264,16756.64,1666.1341,0.017532,0.06174329,144.9296,169.921684,6839.90512,6839.90512,7640.798865,980.0464,378.2336,7.48629E-09,45.2864,131.93,32,6.132224276,0.57377769,3.365723174,0.03003084,1664.879056,3.7277E-12,7.101125894,1.34339E-07,0.0784,18.05,44.5616,10.95,"Q. Wang, T.-y. Zhao, R.-r. Chen, X.-w. Wang, Q. Xu, S. Wang, H.-z. Fu, Collaborative optimization of microstructure, phase composition and room-temperature fracture toughness of Nb−Si based alloys using Ti, Zr and Hf elements, Transactions of Nonferrous Metals Society of China 34(1) (2024) 194-202."
alloy89,58,16,22,0,0,4,0,0,0,0,0,0,4.58,1.6288,13.517,-30.6592,8.9044,-51.95790149,2391.93,719.29,6.857649,1.3981,356.0208,82.8291,7.9516,0.694692017,0.14083014,1.937636,6.19556,0.002032,219.58,3401.6,33.74,76.0496346,2392.18,97.06,4395.78,571.652,28.78,625.936,72.986,1.6228,1.22946,57.56,24.786,356.2296,356.2296,401.8118,179.64,155.08,0.000179437,120.48,139.82,112.24,6.86734,11.089448,23.97664,0.38844,60.724,0.000006778,4.56816,0.000160187,6.06,145.46,131.24,0.892937353,403.2126952,1.62294E-05,230.4036,360665.44,181.7924,1127.402249,199127.1476,530.9764,625961.4916,17391.1981,100.9056,16748.8663,1841.246404,0.01827216,0.065263408,144.2864,182.770404,6849.839172,6849.839172,7558.016911,984.4304,378.2336,7.7649E-09,45.8496,129.8276,32.7424,7.861422104,0.448372177,3.41236567,0.031961726,1663.970224,3.71212E-12,6.978714374,1.3434E-07,0.0464,16.9284,43.5024,7.55,"Q. Wang, T.-y. Zhao, R.-r. Chen, X.-w. Wang, Q. Xu, S. Wang, H.-z. Fu, Collaborative optimization of microstructure, phase composition and room-temperature fracture toughness of Nb−Si based alloys using Ti, Zr and Hf elements, Transactions of Nonferrous Metals Society of China 34(1) (2024) 194-202."
alloy90,54,16,22,0,0,4,4,0,0,0,0,0,4.54,1.612,14.685,-30.4896,10.1146,-54.43136393,2367.05,715.95,6.774129,1.405,355.7472,82.9257,8.4068,0.785243622,0.143115701,1.896436,6.15692,0.0020424,218.18,3414.4,33.7,75.9823398,2367.3,95.58,4382.38,567.132,28.476,621.016,71.186,1.612,1.21918,57.4,24.354,355.9416,355.9416,409.1838,179.96,155.52,0.000174317,120.56,140.1,112.44,6.78498,11.216248,24.00704,0.38896,59.484,0.000006714,4.39616,0.000160198,6.02,146.02,131.68,0.88239312,403.6384493,1.6198E-05,251.0676,366604.64,181.25,1125.242194,196178.37,560.0436,613622.2356,16902.06178,104.327424,16276.31014,1871.796004,0.021564,0.067151228,146.36,184.818084,6866.707677,6866.707677,7809.434548,998.6384,390.7296,7.8046E-09,46.7264,135.73,35.2064,7.74375602,0.771243524,3.472445798,0.031839838,1718.292144,3.7436E-12,6.955377414,1.34337E-07,0.0896,25.0596,50.5776,11.62,"Q. Wang, T.-y. Zhao, R.-r. Chen, X.-w. Wang, Q. Xu, S. Wang, H.-z. Fu, Collaborative optimization of microstructure, phase composition and room-temperature fracture toughness of Nb−Si based alloys using Ti, Zr and Hf elements, Transactions of Nonferrous Metals Society of China 34(1) (2024) 194-202."
alloy91,64,16,16,0,0,4,0,0,0,0,0,0,4.64,1.6644,22.479,-30.4384,8.3207,-50.74481873,2440.47,711.55,7.092967,1.3961,358.1184,81.6941,7.9009,0.667131608,0.133292813,1.976096,5.89856,0.001792,221.68,3362,34.88,78.7519968,2440.72,96.4,4483.2,587.096,29.26,641.536,77.696,1.6264,1.25208,57.68,24.036,358.3488,358.3488,393.5228,180.96,155.32,0.000182815,120.96,140.48,112.72,7.11112,11.102648,23.94904,0.37296,62.632,0.0000067,4.82016,0.000160172,6.06,145.4,131.36,0.91467756,404.6513989,1.59951E-05,192.0576,326752,175.3856,1089.492806,192239.3216,512.8,599562.4,16524.04838,94.9344,15789.9031,1572.861184,0.01787904,0.057650874,142.9376,168.611904,6661.021843,6661.021843,7528.04886,1002.1184,381.4976,7.9522E-09,46.1184,131.6096,32.2816,7.641664186,0.43873491,3.364498438,0.031549958,1572.851776,3.5232E-12,6.931257734,1.34345E-07,0.0464,16.8,43.9104,7.07,"Q. Wang, C. Zhou, S. Wang, R. Chen, Effect of Zr and Hf additions on microstructure and mechanical properties of Nb–Si based ultrahigh temperature alloys, J. Mater. Res. Technol. 9(6) (2020) 15585-15592."
alloy92,64,16,16,0,0,3,1,0,0,0,0,0,4.64,1.6267,13.301,-30.4832,8.5077,-51.21467828,2436.79,712.61,7.010577,1.3963,358.154,81.6781,7.931,0.680095209,0.135255915,1.981936,4.8604,0.0015986,221.68,3369.9,34.56,77.8793368,2436.94,96.3,4481.26,587.016,29.201,641.452,78.107,1.6267,1.25354,57.67,24.151,358.3844,358.3844,393.6187,180.94,155.32,0.0001832,120.95,140.5,112.71,7.04313,11.108656,23.94534,0.3743,62.629,0.000006698,4.81116,0.000160173,6.055,145.41,131.37,0.906022494,307.6612594,1.26552E-05,192.0576,327368.99,161.7664,990.810086,193160.3564,517.47,598410.9324,16526.61734,95.769899,15794.4885,1525.718251,0.01769211,0.056711188,143.1011,165.611899,6658.391245,6658.391245,7550.361769,1001.0764,381.4976,7.88039E-09,45.9875,132.11,32.1059,7.256381853,0.470035965,3.352674644,0.03111411,1573.090459,3.5268E-12,6.966639614,1.34345E-07,0.054475,17.0819,44.1731,7.1,"Q. Wang, C. Zhou, S. Wang, R. Chen, Effect of Zr and Hf additions on microstructure and mechanical properties of Nb–Si based ultrahigh temperature alloys, J. Mater. Res. Technol. 9(6) (2020) 15585-15592."
alloy93,64,16,16,0,0,2,2,0,0,0,0,0,4.64,1.627,13.231,-30.528,8.5512,-51.33401023,2433.11,713.63,6.928276,1.3966,358.1896,81.6621,7.9608,0.681538595,0.13493159,1.987776,3.82224,0.0014052,221.68,3377.8,34.24,77.0066768,2433.16,96.2,4479.32,586.936,29.142,641.368,78.518,1.627,1.255,57.66,24.266,358.42,358.42,393.7146,180.92,155.32,0.000183585,120.94,140.52,112.7,6.97514,11.114664,23.94164,0.37564,62.626,0.000006696,4.80216,0.000160174,6.05,145.42,131.38,0.897299215,208.5155675,9.24052E-06,192.0576,327861.16,147.9424,890.6042954,194052.8144,522.12,597251.9376,16529.1735,96.598436,15799.05978,1478.237476,0.017505,0.05576724,143.2644,162.585444,6655.758112,6655.758112,7572.656285,1000.0336,381.4976,7.80828E-09,45.8564,132.6096,31.93,6.86185424,0.501264828,3.34082347,0.03067467,1573.329124,3.53038E-12,7.001859494,1.34344E-07,0.0625,17.3636,44.4356,8,"Q. Wang, C. Zhou, S. Wang, R. Chen, Effect of Zr and Hf additions on microstructure and mechanical properties of Nb–Si based ultrahigh temperature alloys, J. Mater. Res. Technol. 9(6) (2020) 15585-15592."
alloy94,64,16,16,0,0,1,3,0,0,0,0,0,4.64,1.6273,13.16,-30.5728,8.5077,-51.24166161,2429.43,714.63,6.846064,1.3968,358.2252,81.6461,7.9906,0.676053931,0.133245756,1.993616,2.78408,0.0012118,221.68,3385.7,33.92,76.1340168,2429.38,96.1,4477.38,586.856,29.083,641.284,78.929,1.6273,1.25646,57.65,24.381,358.4556,358.4556,393.8105,180.9,155.32,0.00018397,120.93,140.54,112.69,6.90715,11.120672,23.93794,0.37698,62.623,0.000006694,4.79316,0.000160176,6.045,145.43,131.39,0.888507726,107.2143232,5.75101E-06,192.0576,328228.51,133.9136,788.8754338,194916.6956,526.75,596085.4156,16531.71686,97.420011,15803.61694,1430.418859,0.01731771,0.054819028,143.4275,159.532539,6653.122445,6653.122445,7594.932407,998.99,381.4976,7.73588E-09,45.7251,133.1084,31.7539,6.458081348,0.532421499,3.328944916,0.03023164,1573.567771,3.53396E-12,7.036917374,1.34344E-07,0.070475,17.6451,44.6979,8.17,"Q. Wang, C. Zhou, S. Wang, R. Chen, Effect of Zr and Hf additions on microstructure and mechanical properties of Nb–Si based ultrahigh temperature alloys, J. Mater. Res. Technol. 9(6) (2020) 15585-15592."
alloy95,64,16,16,0,0,0,4,0,0,0,0,0,4.64,1.6276,13.088,-30.6176,8.3207,-50.80153803,2425.75,715.59,6.763941,1.3971,358.2608,81.63,8.0201,0.659226655,0.129360086,1.999456,1.74592,0.0010184,221.68,3393.6,33.6,75.2613568,2425.6,96,4475.44,586.776,29.024,641.2,79.34,1.6276,1.25792,57.64,24.496,358.4912,358.4912,393.9064,180.88,155.32,0.000184355,120.92,140.56,112.68,6.83916,11.12668,23.93424,0.37832,62.62,0.000006692,4.78416,0.000160177,6.04,145.44,131.4,0.879648026,3.757526554,2.18669E-06,192.0576,328471.04,119.68,685.6235013,195752,531.36,594911.3664,16534.24742,98.234624,15808.16,1382.2624,0.01713024,0.053866554,143.5904,156.453184,6650.484243,6650.484243,7617.190135,997.9456,381.4976,7.66318E-09,45.5936,133.6064,31.5776,6.045063174,0.563505978,3.317038982,0.029785018,1573.8064,3.53754E-12,7.071813254,1.34343E-07,0.0784,17.9264,44.96,9.01,"Q. Wang, C. Zhou, S. Wang, R. Chen, Effect of Zr and Hf additions on microstructure and mechanical properties of Nb–Si based ultrahigh temperature alloys, J. Mater. Res. Technol. 9(6) (2020) 15585-15592."
alloy96,63,16,16,0,0,1,4,0,0,0,0,0,4.63,1.6246,13.486,-30.6704,8.7489,-51.87082197,2423.21,714.45,6.825097,1.3986,358.1568,81.6725,8.1114,0.691233957,0.132972494,1.983316,2.77442,0.0012144,221.33,3388.9,33.91,76.1171931,2423.16,95.73,4474.03,585.726,29.007,640.054,78.479,1.6246,1.25389,57.61,24.273,358.3836,358.3836,395.6535,180.98,155.43,0.00018269,120.95,140.61,112.74,6.88656,11.152372,23.94554,0.37711,62.313,0.000006678,4.75016,0.000160178,6.035,145.57,131.5,0.887343126,107.2551319,5.74746E-06,199.0611,329845.79,133.7819,788.3391084,194758.3344,533.7171,593580.9891,16447.62452,98.338851,15727.77268,1444.012459,0.01818684,0.055449578,143.9579,159.991971,6657.675667,6657.675667,7697.469555,1002.3596,384.6051,7.76233E-09,45.9275,134.4979,32.3324,6.431576046,0.614174404,3.344726468,0.030204198,1588.613931,3.53992E-12,7.055980134,1.34343E-07,0.081275,19.7451,46.47,8.71,"Q. Wang, C. Zhou, S. Wang, R. Chen, Effect of Zr and Hf additions on microstructure and mechanical properties of Nb–Si based ultrahigh temperature alloys, J. Mater. Res. Technol. 9(6) (2020) 15585-15592."
alloy97,62,16,16,0,0,2,4,0,0,0,0,0,4.62,1.6216,13.866,-30.7264,9.0606,-52.6591226,2420.67,713.29,6.885972,1.4001,358.0528,81.7149,8.1999,0.713807104,0.134753435,1.967176,3.80292,0.0014104,220.98,3384.2,34.22,76.9730294,2420.72,95.46,4472.62,584.676,28.99,638.908,77.618,1.6216,1.24986,57.58,24.05,358.276,358.276,397.4006,181.08,155.54,0.000181025,120.98,140.66,112.8,6.93396,11.178064,23.95684,0.3759,62.006,0.000006664,4.71616,0.00016018,6.03,145.7,131.6,0.894517227,208.6371127,9.2314E-06,205.8196,331176.36,147.6916,889.5898039,193752.7616,535.9284,592246.6356,16358.79662,98.4425,15644.75874,1504.279876,0.01922544,0.05700012,144.3236,163.4313,6664.843936,6664.843936,7771.644258,1006.7536,387.6884,7.85593E-09,46.2596,135.3844,33.08,6.813595398,0.663522673,3.372158574,0.03062045,1603.232964,3.5419E-12,7.037835014,1.34342E-07,0.0841,21.53,47.96,8.92,"Q. Wang, C. Zhou, S. Wang, R. Chen, Effect of Zr and Hf additions on microstructure and mechanical properties of Nb–Si based ultrahigh temperature alloys, J. Mater. Res. Technol. 9(6) (2020) 15585-15592."
alloy98,61,16,16,0,0,3,4,0,0,0,0,0,4.61,1.6186,14.229,-30.7856,9.3275,-53.34070758,2418.13,712.11,6.946568,1.4016,357.9488,81.7571,8.2858,0.732651226,0.135861488,1.951036,4.83142,0.0016064,220.63,3379.5,34.53,77.8288657,2418.28,95.19,4471.21,583.626,28.973,637.762,76.757,1.6186,1.24583,57.55,23.827,358.1684,358.1684,399.1477,181.18,155.65,0.00017936,121.01,140.71,112.86,6.98136,11.203756,23.96814,0.37469,61.699,0.00000665,4.68216,0.000160181,6.025,145.83,131.7,0.901170328,307.903469,1.26385E-05,212.3331,332462.75,161.4091,989.3755879,192735.2816,537.9939,590908.3059,16267.76372,98.545571,15559.11816,1563.064651,0.02024604,0.058518181,144.6875,166.771171,6671.989049,6671.989049,7839.714244,1011.1276,390.7475,7.94398E-09,46.5899,136.2659,33.8204,7.19112123,0.711550784,3.3993353,0.031033774,1617.663499,3.5435E-12,7.017377894,1.34342E-07,0.086875,23.2811,49.43,9.73,"Q. Wang, C. Zhou, S. Wang, R. Chen, Effect of Zr and Hf additions on microstructure and mechanical properties of Nb–Si based ultrahigh temperature alloys, J. Mater. Res. Technol. 9(6) (2020) 15585-15592."
alloy99,60,16,16,0,0,4,4,0,0,0,0,0,4.6,1.6156,14.577,-30.848,9.5647,-53.95239367,2415.59,710.91,7.006887,1.403,357.8448,81.7991,8.369,0.748975417,0.136560223,1.934896,5.85992,0.0018024,220.28,3374.8,34.84,78.684702,2415.84,94.92,4469.8,582.576,28.956,636.616,75.896,1.6156,1.2418,57.52,23.604,358.0608,358.0608,400.8948,181.28,155.76,0.000177695,121.04,140.76,112.92,7.02876,11.229448,23.97944,0.37348,61.392,0.000006636,4.64816,0.000160183,6.02,145.96,131.8,0.907302431,405.0542008,1.59688E-05,218.6016,333704.96,174.9344,1087.69646,191705.8944,539.9136,589566,16174.52582,98.648064,15470.85094,1620.366784,0.02124864,0.06000376,145.0496,170.011584,6679.111007,6679.111007,7901.679513,1015.4816,393.7824,8.02649E-09,46.9184,137.1424,34.5536,7.564153542,0.758258737,3.426256646,0.03144417,1631.905536,3.5447E-12,6.994608774,1.34342E-07,0.0896,24.9984,50.88,9.59,"Q. Wang, C. Zhou, S. Wang, R. Chen, Effect of Zr and Hf additions on microstructure and mechanical properties of Nb–Si based ultrahigh temperature alloys, J. Mater. Res. Technol. 9(6) (2020) 15585-15592."
alloy100,58,16,24,2,0,0,0,0,0,0,0,0,4.56,1.6338,11.884,-31.4656,8.5626,-51.41012168,2329.26,787.7,6.211524,1.3928,377.0766,94.8104,7.5781,0.633851625,0.149102523,1.942376,2.16222,0.00192,220.2,3466,31.56,70.40700537,2349.4294,97.66,4327.78,562.786,28.367,617.278,73.988,1.6338,1.23136,58.14,25.532,357.4446,357.4446,399.0774,177.2,153.7,0.000180653,119.96,138.98,111.74,6.47908,10.96526,23.93264,0.41108,64.982,0.000007176,5.24616,0.000160184,6.015,144.9,130.62,0.913282676,5.027749412,1.90592E-05,217.52,418980,129.8464,739.8406248,243409.2992,537.9044,677525.8116,19410.1968,108.686961,18880.34692,1731.258656,0.01412356,0.06395699,150.8804,177.486576,6917.070013,6917.070013,7212.995955,1022.56,384.17,7.79017E-09,44.6784,127.2996,29.0724,6.509120114,0.246078512,3.31192999,0.034593914,2240.526276,8.91742E-12,28.89400541,1.34341E-07,0.251025,9.45,37.3956,6.56,"Q. Wang, Q. Wang, R. Chen, X. Wang, Y. Su, H. Fu, Synchronous enhancement of hot deformation capacity and properties of Nb-24Ti-16Si-2Al alloy by composite alloying of Fe and V, Mater. Sci. Eng., A 860 (2022) 144223."
alloy101,47.2,16,24.7,1.9,2,8.2,0,0,0,0,0,0,4.493,1.60997,15.048,-32.47221,11.2372,-58.4694722,2313.5,748.84,6.876874,1.4017,355.2826,84.1018,8.4952,0.800600335,0.155707989,1.802971,10.670487,0.0035596,217.089,3479.66,33.657,76.35730687,2314.17493,99.038,4266.784,546.0101,28.07165,599.7525,65.9859,1.60997,1.193429,57.895,24.1487,355.45249,355.45249,413.50812,177.306,154.117,0.000168436,119.882,138.834,111.921,6.817589,11.1030594,24.00392,0.406012,62.8627,7.0065E-06,4.93066,0.000160197,6.02725,145.616,131.135,0.933822834,783.0654376,4.21813E-05,262.097079,558746.4844,251.365351,1616.131011,226584.1509,1221.154556,687212.1133,18692.00181,110.6255338,18156.94006,2132.004991,0.022643699,0.074803385,153.559975,217.0434183,7064.568924,7064.568924,7684.642967,1052.626364,413.271311,8.64316E-09,48.848076,139.892444,37.336759,9.77165233,0.994264128,3.539264994,0.037993102,2366.939499,8.88477E-12,27.99760212,1.34337E-07,0.385444938,30.848544,53.258775,13.75,"W. Wei, Q. Wang, R.-R. Chen, C.-W. Zheng, Y.-Q. Su, Enhancement of comprehensive properties of Nb–Si based in-situ composites by Ho rare earth doping, Rare Met. 43(9) (2024) 4508-4520."
alloy102,47.9,16,24,1.9,2,8.2,0,0,0,0,0,0,4.501,1.61045,15.037,-32.43779,11.2245,-58.4629157,2318.6,749.02,6.902879,1.4013,355.4882,83.998,8.4983,0.802308841,0.155418563,1.807458,10.635837,0.0035316,217.334,3475.04,33.79,76.67258246,2319.83793,98.961,4276.983,547.8119,28.12765,601.5725,66.5354,1.61039,1.196068,57.909,24.0612,355.69973,355.69973,412.54107,177.46,154.145,0.00016883,119.938,138.911,111.977,6.84603,11.1045994,24.0007,0.404206,63.0853,6.9974E-06,4.96006,0.000160196,6.02725,145.609,131.149,0.937720112,783.5524893,4.22454E-05,259.298444,555672.7984,250.7739,1612.266829,226906.8691,1219.383479,687551.0567,18707.81801,110.031973,18165.44856,2110.672687,0.022609948,0.074158157,153.394719,215.3380346,7043.387325,7043.387325,7710.849239,1055.5884,413.711975,8.67486E-09,48.970156,140.297079,37.342471,9.754968299,0.993115814,3.53393467,0.038033228,2355.732034,8.86751E-12,27.97729496,1.34337E-07,0.385444938,30.836119,53.310799,11.25,"W. Liu, S. Huang, C. Ye, L. Jia, Y. Kang, J. Sha, B. Chen, Y. Wu, H. Xiong, Progress in Nb-Si ultra-high temperature structural materials: A review, J. Mater. Sci. Technol. 149 (2023) 127-153."
alloy103,53.5,16,20,3,5,0,2,0,0,0,0,0.5,4.605,1.6357,12.702,-32.0762,10.8868,-57.24212688,2311.6,790.41,6.399432,1.387,357.2352,83.7466,8.2356,0.784566965,0.160512831,1.896976,2.03058,0.0021452,220.42,3580.3,31.215,69.59918911,2311.4595,104.555,4242.75,548.043,27.98585,602.262,74.808,1.6357,1.232375,58.64,25.3095,360.3639,360.3784,400.1614,175.575,152.275,0.000180923,119.525,138.065,111.54,6.46642,10.875475,23.8755,0.41635,69.5425,7.2035E-06,5.71316,0.000160176,6.065,144.295,130.12,0.961040737,4.515419114,2.65915E-05,235.7236,727365.91,131.488775,752.2246459,267547.9161,2155.296975,757731.0175,21358.70645,114.5357993,20955.86738,1589.478736,0.01613451,0.061749204,156.6004,195.5129598,8488.101828,8503.949714,10554.04667,1063.484375,407.429375,9.15033E-09,48.989375,143.830775,35.2484,6.328215604,1.263658889,3.34676283,0.036061538,2513.244344,1.27719E-11,39.59570297,1.34344E-07,0.7864,29.367975,48.4056,8.52,"F. Xu, D. Chen, R. Chen, W. Cao, W. Gong, J. Yu, Exploring NbSi based alloys with excellent fracture toughness and oxidation resistance, Mater. Charact. 215 (2024) 114220."
alloy104,51.5,16,20,3,5,0,4,0,0,0,0,0.5,4.585,1.6303,13.397,-32.4222,11.3659,-58.55422264,2299.16,787.19,6.359269,1.3904,357.0984,83.7965,8.4893,0.805991655,0.157710304,1.876376,2.01126,0.0021504,219.72,3586.7,31.195,69.56554171,2299.0195,103.815,4236.05,545.783,27.83385,599.802,73.908,1.6303,1.227235,58.56,25.0935,360.2199,360.2344,403.8474,175.735,152.495,0.000178363,119.565,138.205,111.64,6.42524,10.938875,23.8907,0.41661,68.9225,7.1715E-06,5.62716,0.000160182,6.045,144.575,130.34,0.954517788,4.567734582,2.65747E-05,247.7216,728089.11,131.116975,750.7116691,264219.9549,2181.470775,749555.6775,21012.53321,116.0283937,20609.16482,1608.843136,0.01794891,0.0627495,157.8164,196.8096078,8497.747495,8513.599558,10705.50883,1071.914775,414.959975,9.18434E-09,49.505775,147.292975,36.6304,6.238058582,1.456245899,3.38010859,0.035986148,2551.724644,1.28159E-11,39.78837049,1.34342E-07,0.8086,34.164375,52.4844,12.64,"F. Xu, D. Chen, R. Chen, W. Cao, W. Gong, J. Yu, Exploring NbSi based alloys with excellent fracture toughness and oxidation resistance, Mater. Charact. 215 (2024) 114220."
alloy105,49.5,16,20,3,5,0,6,0,0,0,0,0.5,4.565,1.6249,14.037,-32.781,11.7515,-59.65339008,2286.72,783.64,6.319568,1.3939,356.9616,83.8462,8.726,0.819755043,0.154334453,1.855776,1.99194,0.0021556,219.02,3593.1,31.175,69.53189431,2286.5795,103.075,4229.35,543.523,27.68185,597.342,73.008,1.6249,1.222095,58.48,24.8775,360.0759,360.0904,407.5334,175.895,152.715,0.000175803,119.605,138.345,111.74,6.38406,11.002275,23.9059,0.41687,68.3025,7.1395E-06,5.54116,0.000160187,6.025,144.855,130.56,0.947146119,4.619303526,2.65578E-05,258.7396,728730.39,130.744375,749.1964279,260582.4864,2206.549375,741290.5575,20656.14477,117.4747801,20250.35906,1626.587536,0.01970499,0.063696956,159.0196,198.0129438,8507.35169,8523.207929,10829.79781,1080.293975,422.393775,9.20525E-09,50.018975,150.715975,37.9924,6.144509976,1.640793789,3.41299227,0.035910623,2589.436144,1.28579E-11,39.96624601,1.3434E-07,0.83,38.803975,56.4664,11.27,"F. Xu, D. Chen, R. Chen, W. Cao, W. Gong, J. Yu, Exploring NbSi based alloys with excellent fracture toughness and oxidation resistance, Mater. Charact. 215 (2024) 114220."
alloy106,52.5,16,20,3,5,0,2,0,0,0,0,1.5,4.595,1.6393,13.1,-31.2006,11.2206,-56.88623649,2289.15,818.83,6.391432,1.3889,357.1166,83.7935,8.3871,0.823241748,0.159511661,1.867696,2.02528,0.0021432,219.54,3570.5,31.305,69.85722541,2289.0103,104.005,4221.33,544.203,27.78855,597.944,75.02,1.6393,1.234105,58.94,25.0025,366.1139,366.1574,408.4584,175.045,152.025,0.000178326,119.575,137.995,111.7,6.45382,10.929455,23.90062,0.41597,69.6735,7.3505E-06,5.73716,0.000160176,6.02,144.465,130.2,1.007088573,4.527534172,2.65989E-05,297.2884,738839.75,134.051975,770.8445338,297750.8408,2184.754975,769984.9711,21805.09109,118.8575374,21672.68128,1598.716,0.01716051,0.062144544,162.1264,203.4372438,11416.70448,11463.74663,16211.60669,1067.522975,407.754375,9.52676E-09,49.784375,143.064975,39.21,6.290922628,1.548407167,3.445632136,0.036190859,2510.792548,1.49396E-11,39.70009529,1.34344E-07,0.992725,32.808775,49.66,5.99,"F. Xu, D. Chen, R. Chen, W. Cao, W. Gong, J. Yu, Exploring NbSi based alloys with excellent fracture toughness and oxidation resistance, Mater. Charact. 215 (2024) 114220."
alloy107,50.5,16,20,3,5,0,4,0,0,0,0,1.5,4.575,1.6339,13.789,-31.613,11.6965,-58.24253852,2276.71,815.26,6.351512,1.3924,356.9798,83.8431,8.6309,0.842360374,0.157015944,1.847096,2.00596,0.0021484,218.84,3576.9,31.285,69.82357801,2276.5703,103.265,4214.63,541.943,27.63655,595.484,74.12,1.6339,1.228965,58.86,24.7865,365.9699,366.0134,412.1444,175.205,152.245,0.000175766,119.615,138.135,111.8,6.41264,10.992855,23.91582,0.41623,69.0535,7.3185E-06,5.65116,0.000160181,6,144.745,130.42,0.999359288,4.579644848,2.65821E-05,308.0544,739688.39,133.683775,769.3489215,293864.3435,2210.114775,761522.6031,21441.56105,120.2901526,21304.73416,1618.462,0.01901379,0.063162624,163.3904,204.6012678,11428.00614,11475.06082,16301.90337,1076.122975,415.394975,9.54748E-09,50.296775,146.546775,40.56,6.19972787,1.734149513,3.478214248,0.036115667,2549.435288,1.4993E-11,39.89689081,1.34342E-07,1.013125,37.509975,53.7036,9.71,"F. Xu, D. Chen, R. Chen, W. Cao, W. Gong, J. Yu, Exploring NbSi based alloys with excellent fracture toughness and oxidation resistance, Mater. Charact. 215 (2024) 114220."
