Repository: chaoxu-HIT/report-code

These are all the codes for the paper "Ultra-high temperature Nb-Si alloys using data science: optimization of fracture toughness and high-temperature strength".

File: KQ-model-dataset.csv (part 4 of 6)
ativity (Pauling),mean_Electrophilicity Index,mean_Glawe Number,mean_Mass Magnetic Susceptibility,mean_S10 Lattice Constants a,mean_S11 Lattice Constants b,mean_S12 Lattice Constants c,mean_S13 radii atomic (coordination number 12) (pm),mean_S3 radii covalent,mean_Volume Magnetic Susceptibility,mean_共价半径 Pyykko(Double Bond) (pm),mean_共价半径 Pyykko(Single Bond) (pm),mean_共价半径 Pyykko(Triple Bond) (pm),mean_密度,mean_摩尔体积(cm3/mol),mean_摩尔热容(J/mol/k),mean_比热容J/g/k,mean_热导率W/(mk),mean_热膨胀(1/k),mean_电导率(MS/m),mean_电阻率(mΩ),mean_莫氏硬度(MPa),mean_金属半径 12 Neighbors(pm),mean_金属半径(pm),var_Molar Magnetic Susceptibility,var_Neutron Cross Section,var_Neutron Mass Absorption,var_Space Group Number,var_Speed of Sound,var_A1 atomic number,var_A6 atomic weight,var_C1 temperature melting,var_C12 modulus Young,var_C2 temperature boiling,var_C3 enthalpy vaporization,var_C4 enthalpy melting,var_C5 enthalpy atomization,var_E13 Electron affinity,var_E2 electronegativity (Pauling),var_Electrophilicity Index,var_Glawe Number,var_Mass Magnetic Susceptibility,var_S10 Lattice Constants a,var_S11 Lattice Constants b,var_S12 Lattice Constants c,var_S13 radii atomic (coordination number 12) (pm),var_S3 radii covalent,var_Volume Magnetic Susceptibility,var_共价半径 Pyykko(Double Bond) (pm),var_共价半径 Pyykko(Single Bond) (pm),var_共价半径 Pyykko(Triple Bond) (pm),var_密度,var_摩尔体积(cm3/mol),var_摩尔热容(J/mol/k),var_比热容J/g/k,var_热导率W/(mk),var_热膨胀(1/k),var_电导率(MS/m),var_电阻率(mΩ),var_莫氏硬度(MPa),var_金属半径 12 Neighbors(pm),var_金属半径(pm),KQ,
alloy108,48.5,16,20,3,5,0,6,0,0,0,0,1.5,4.555,1.6285,14.425,-32.0382,12.0789,-59.3880909,2264.27,811.38,6.31205,1.3958,356.843,83.8925,8.8587,0.853665028,0.153917286,1.826496,1.98664,0.0021536,218.14,3583.3,31.265,69.78993061,2264.1303,102.525,4207.93,539.683,27.48455,593.024,73.22,1.6285,1.223825,58.78,24.5705,365.8259,365.8694,415.8304,175.365,152.465,0.000173206,119.655,138.275,111.9,6.37146,11.056255,23.93102,0.41649,68.4335,7.2865E-06,5.56516,0.000160187,5.98,145.025,130.64,0.990781284,4.631009,2.65652E-05,317.8404,740455.11,133.314775,767.8510449,289668.3389,2234.379375,752970.4551,21067.81581,121.6765598,20924.68384,1636.588,0.02080875,0.064127864,164.6416,205.6719798,11439.26634,11486.33354,16365.02686,1084.671775,422.938775,9.55508E-09,50.805975,149.989375,41.89,6.105141528,1.911852739,3.51033428,0.03604034,2587.309228,1.50444E-11,40.07889433,1.3434E-07,1.032725,42.054375,57.6504,6.67,"F. Xu, D. Chen, R. Chen, W. Cao, W. Gong, J. Yu, Exploring NbSi based alloys with excellent fracture toughness and oxidation resistance, Mater. Charact. 215 (2024) 114220."
alloy109,50.5,16,20,1.5,0,4,8,0,0,0,0,0,4.49,1.60255,15.667,-32.4342,11.2565,-58.67422715,2331.1,741.26,6.689639,1.4114,357.2965,82.8023,8.7942,0.809023412,0.145549494,1.832806,6.005525,0.0024168,217.42,3438.3,33.62,75.82695993,2331.35205,93.355,4364.745,561.8215,28.09125,615.2645,70.302,1.60255,1.21143,57.655,23.375,357.47825,357.47825,414.91105,179.52,155.395,0.000167085,120.62,140.285,112.725,6.69583,11.334683,24.02224,0.3938,61.6295,0.000006861,4.77766,0.000160202,5.93125,146.515,132.025,0.910955068,404.6914637,2.76531E-05,258.7836,403919.11,184.6556,1144.692313,219254.0126,583.888975,627219.59,17211.80629,110.3635109,16633.50459,1830.915996,0.024546998,0.067915675,153.985975,184.925175,6846.338474,6846.338474,7934.520805,1071.4496,420.848975,8.13674E-09,48.2956,144.403775,37.249375,7.773812591,1.080182696,3.511512742,0.03528332,2211.06838,7.70748E-12,23.64981508,1.34335E-07,0.283710938,32.749775,58.034375,14.7,"J. Yu, D. Chen, F. Xu, S. Wang, X. Cui, W. Gong, R. Chen, Simultaneous improving high temperature oxidation resistance and room temperature toughness of NbSi based alloy via appropriate Ta content addition strategy, Int. J. Refract. Met. Hard Mater 124 (2024) 106800."
alloy110,49.5,16,20,1.5,0,4,8,0,0,0,1,0,4.49,1.60155,15.701,-32.4476,11.6649,-59.70263885,2336.5,749.11,6.767167,1.4114,357.2961,82.8024,8.7942,0.839970871,0.150830213,1.826566,6.199025,0.0024538,217.42,3437.5,33.94,76.70737503,2336.75205,94.165,4371.885,562.6015,28.07025,615.7545,69.751,1.60155,1.20954,57.645,23.206,357.47555,357.47555,414.90835,179.54,155.455,0.000166497,120.63,140.275,112.755,6.77663,11.33495,24.02984,0.39255,61.6675,0.000006851,4.78766,0.000160202,5.93625,146.515,132.025,0.905734509,406.5191583,2.76394E-05,258.7836,403915.75,199.5164,1251.504198,226662.2504,667.707775,641580.7718,17456.39635,110.4614024,16772.65528,1843.563099,0.024651098,0.068081938,154.088975,186.324664,6846.485419,6846.485419,7934.977887,1072.2284,422.237975,8.08875E-09,48.3931,144.279375,37.534975,8.723013823,1.079926127,3.526012934,0.035760008,2210.608694,7.7086E-12,23.69816188,1.34336E-07,0.286873438,32.749775,58.034375,17.1,"J. Yu, D. Chen, F. Xu, S. Wang, X. Cui, W. Gong, R. Chen, Simultaneous improving high temperature oxidation resistance and room temperature toughness of NbSi based alloy via appropriate Ta content addition strategy, Int. J. Refract. Met. Hard Mater 124 (2024) 106800."
alloy111,48.5,16,20,1.5,0,4,8,0,0,0,2,0,4.49,1.60055,15.733,-32.461,11.9564,-60.46169316,2341.9,756.77,6.844691,1.4114,357.2957,82.8025,8.7942,0.862594903,0.154599384,1.820326,6.392525,0.0024908,217.42,3436.7,34.26,77.58779013,2342.15205,94.975,4379.025,563.3815,28.04925,616.2445,69.2,1.60055,1.20765,57.635,23.037,357.47285,357.47285,414.90565,179.56,155.515,0.000165909,120.64,140.265,112.785,6.85743,11.335217,24.03744,0.3913,61.7055,0.000006841,4.79766,0.000160201,5.94125,146.515,132.025,0.900436075,408.2719684,2.7623E-05,258.7836,403911.11,214.1724,1356.765821,234012.1683,750.214375,655839.9944,17699.76961,110.5584119,16911.32577,1855.603,0.024753198,0.068241058,154.191775,187.667031,6846.632348,6846.632348,7935.434954,1073.0064,423.619775,8.04007E-09,48.4904,144.154775,37.818775,9.659157775,1.079669415,3.540397606,0.03623357,2210.14612,7.70952E-12,23.74630868,1.34336E-07,0.289985938,32.749775,58.034375,14.53,"J. Yu, D. Chen, F. Xu, S. Wang, X. Cui, W. Gong, R. Chen, Simultaneous improving high temperature oxidation resistance and room temperature toughness of NbSi based alloy via appropriate Ta content addition strategy, Int. J. Refract. Met. Hard Mater 124 (2024) 106800."
alloy112,46.5,16,20,1.5,0,4,8,0,0,0,4,0,4.49,1.59855,15.796,-32.4878,12.4188,-61.70551076,2352.7,771.57,6.999729,1.4114,357.2948,82.8028,8.7943,0.899344085,0.160574685,1.807846,6.779525,0.0025648,217.42,3435.1,34.9,79.34862033,2352.95205,96.595,4393.305,564.9415,28.00725,617.2245,68.098,1.59855,1.20387,57.615,22.699,357.46745,357.46745,414.90025,179.6,155.635,0.000164733,120.66,140.245,112.845,7.01903,11.335751,24.05264,0.3888,61.7815,0.000006821,4.81766,0.000160201,5.95125,146.515,132.025,0.889605582,411.552935,2.75818E-05,258.7836,403897.99,242.87,1562.638284,248537.044,911.290975,684052.562,18182.86573,110.7497849,17187.22615,1877.861196,0.024951398,0.068537863,154.396775,190.180399,6846.926164,6846.926164,7936.349043,1074.56,426.361775,7.94062E-09,48.6844,143.904975,38.380975,11.49227384,1.079155564,3.56882039,0.03717132,2209.212308,7.71076E-12,23.84200228,1.34336E-07,0.296060938,32.749775,58.034375,11.71,"J. Yu, D. Chen, F. Xu, S. Wang, X. Cui, W. Gong, R. Chen, Simultaneous improving high temperature oxidation resistance and room temperature toughness of NbSi based alloy via appropriate Ta content addition strategy, Int. J. Refract. Met. Hard Mater 124 (2024) 106800."
alloy113,53,16,24,0,0,0,4,3,0,0,0,0,4.59,1.6396,16.131,-31.124,10.028,-54.84433148,2365.41,726.98,6.484836,1.3977,355.0038,83.3158,8.0987,0.762123489,0.152891627,1.905036,2.18542,0.0013534,218.88,3527.7,32.11,71.7495161,2365.26,103.6,4355.73,563.484,28.42,618.1794,72.634,1.6396,1.22626,57.57,25.019,355.1946,355.1946,404.4874,178.88,154.7,0.00017635,120.16,139.41,111.95,6.56542,11.06387,23.95484,0.39854,62.635,0.000006721,4.84716,0.000160194,6.025,145.31,131.12,0.85978556,5.063827624,2.94763E-06,241.2256,588831.71,124.3179,711.9190237,205960.4524,2125.36,621079.2571,17192.36414,105.7196,16623.99863,1745.656044,0.02601984,0.064114492,144.8251,179.510739,6932.022463,6932.022463,7695.538637,966.1056,374.63,7.4184E-09,44.4144,129.5819,31.5875,6.430889824,0.667451473,3.369719934,0.030124508,1872.720475,3.89466E-12,14.02714009,1.34338E-07,0.086875,19.3139,44.2256,12.26,"T. Zhao, Q. Wang, R. Chen, X. Wang, Y. Su, H. Fu, Optimization of Zr and Mo element on room-temperature fracture toughness and the integrity of oxide film, J. Mater. Res. Technol. 26 (2023) 5683-5695."
alloy114,50,16,24,0,0,0,4,6,0,0,0,0,4.62,1.6564,18.389,-31.28,10.6407,-56.49622445,2369.79,731.35,6.519733,1.3958,354.5436,83.4946,8.1112,0.806145283,0.161733498,1.861896,2.22892,0.0013684,218.88,3609,32.14,71.840825,2369.64,110.32,4352.58,560.784,28.456,615.9588,72.208,1.6564,1.22476,57.66,24.542,354.7236,354.7236,404.0164,178.64,154.4,0.000172849,120.04,139.14,111.86,6.61672,11.01866,23.93864,0.39812,65.194,0.000006646,5.24616,0.000160191,6.01,145.1,131,0.863449527,5.034928834,2.92631E-06,241.2256,794789,124.8804,716.052215,209951.0704,3604.2976,617234.0836,16798.88774,105.644864,16273.49513,1740.050736,0.03381504,0.064083022,144.2644,184.405236,6962.551835,6962.551835,7772.501827,958.7904,371.96,7.39004E-09,43.7184,127.8404,31.1204,6.721651042,0.753690904,3.35730231,0.030242386,2038.725364,3.98968E-12,20.65320541,1.34339E-07,0.0949,20.45,44,12.71,"T. Zhao, Q. Wang, R. Chen, X. Wang, Y. Su, H. Fu, Optimization of Zr and Mo element on room-temperature fracture toughness and the integrity of oxide film, J. Mater. Res. Technol. 26 (2023) 5683-5695."
alloy115,49,16,24,0,0,0,8,3,0,0,0,0,4.55,1.6288,17.226,-31.6296,10.746,-56.78093538,2340.53,722.23,6.405349,1.4047,354.7302,83.4085,8.5462,0.795183479,0.14712983,1.863836,2.14678,0.0013638,217.48,3540.5,32.07,71.6822213,2340.38,102.12,4342.33,558.964,28.116,613.2594,70.834,1.6288,1.21598,57.41,24.587,354.9066,354.9066,411.8594,179.2,155.14,0.00017123,120.24,139.69,112.15,6.48306,11.19067,23.98524,0.39906,61.395,0.000006657,4.67516,0.000160205,5.985,145.87,131.56,0.846555087,5.179678072,2.9304E-06,259.9296,591542.75,123.6451,709.1802174,201672.1356,2173.7856,607666.6611,16629.3891,108.922544,16075.11752,1774.938444,0.02967456,0.06593652,146.9019,181.759731,6948.294808,6948.294808,7907.507228,980.8,387.4604,7.42649E-09,45.3424,135.7139,34.1675,6.263491476,0.996809401,3.431125502,0.029992116,1931.781675,3.91885E-12,14.09977913,1.34335E-07,0.127275,27.6131,51.4064,14.01,"T. Zhao, Q. Wang, R. Chen, X. Wang, Y. Su, H. Fu, Optimization of Zr and Mo element on room-temperature fracture toughness and the integrity of oxide film, J. Mater. Res. Technol. 26 (2023) 5683-5695."
alloy116,46,16,24,0,0,0,8,6,0,0,0,0,4.58,1.6456,19.451,-31.8048,11.3385,-58.39256204,2344.91,726.89,6.439527,1.4027,354.27,83.5856,8.5674,0.835966962,0.154474755,1.820696,2.19028,0.0013788,217.48,3621.8,32.1,71.7735302,2344.76,108.84,4339.18,556.264,28.152,611.0388,70.408,1.6456,1.21448,57.5,24.11,354.4356,354.4356,411.3884,178.96,154.84,0.000167729,120.12,139.42,112.06,6.53436,11.14546,23.96904,0.39864,63.954,0.000006582,5.07416,0.000160202,5.97,145.66,131.44,0.846664317,5.154140962,2.90876E-06,259.9296,795418.76,124.21,713.3256979,205880.7024,3672.6144,603737.0676,16211.5047,108.869696,15702.76332,1767.799536,0.03783264,0.06587421,146.37,186.2421,6978.552885,6978.552885,7991.414841,973.6384,385.0544,7.36228E-09,44.6656,134.1236,33.7364,6.56270283,1.094514088,3.419692838,0.03011043,2104.132884,4.00428E-12,20.86310045,1.34336E-07,0.1341,28.9844,51.2864,14.88,"T. Zhao, Q. Wang, R. Chen, X. Wang, Y. Su, H. Fu, Optimization of Zr and Mo element on room-temperature fracture toughness and the integrity of oxide film, J. Mater. Res. Technol. 26 (2023) 5683-5695."
alloy117,64,16,0,0,0,0,20,0,0,0,0,0,4.64,1.594,17.013,-31.6416,7.4886,-50.03113036,2455.67,687.22,7.044236,1.4196,362.76,78.7477,9.4914,0.581182063,0.083126612,1.937216,0.79936,0.00042,221.68,3339.2,36.48,82.1984768,2455.52,88.32,4654.96,609.88,29.088,663.12,84.7,1.594,1.27712,57.32,20.768,362.9904,362.9904,401.2904,185.68,157.72,0.000172883,122.52,143.44,114.76,7.1598,11.66908,23.98224,0.33912,62.748,0.000006228,4.76816,0.00016018,5.88,147.52,133.48,0.910000731,0.21860375,1.952E-08,192.0576,262799.36,96.4096,558.1966984,171453.3696,533.8176,435425.7984,11750.4256,96.947456,10956.8256,764.04,0.028944,0.041443386,148.3776,113.074176,6186.159604,6186.159604,9005.774964,1072.0576,434.2016,8.43799E-09,46.4896,150.8864,34.8224,5.08924816,1.559482554,3.437207942,0.026509466,1563.468096,2.89722E-12,7.146250374,1.34342E-07,0.2256,47.1296,70.1696,11.38,"C. Zheng, Q. Wang, R. Chen, W. Wei, Y. Su, H. Fu, Mechanical properties and microstructure evolution of NbSiZr based alloy, J. Alloys Compd. 963 (2023) 171155."
alloy118,60,16,0,0,4,0,20,0,0,0,0,0,4.68,1.5964,17.062,-32.3392,8.7326,-53.58448056,2432.87,686.07,6.990484,1.4124,361.1984,79.7617,9.8269,0.656951333,0.090429576,1.927376,0.87736,0.000488,221.68,3437.6,35.8,80.562066,2432.72,95.28,4572.04,596.36,28.856,649.6992,83.828,1.5964,1.27196,57.4,21.444,361.4144,361.4144,399.7144,184.4,156.72,0.000176111,121.96,142.44,114.24,7.1046,11.524708,23.93224,0.34648,64.356,0.000006132,4.81616,0.000160179,5.98,146.8,132.88,0.900068156,0.41931959,1.27776E-07,192.0576,522890.24,101.36,587.4198416,170501.2416,1928.6016,540402.5184,14241.3504,99.300864,13403.96354,779.847616,0.02911104,0.042248758,147.84,133.278464,6348.495169,6348.495169,9288.832129,1079.84,445.6416,9.102E-09,51.2384,167.7664,40.0224,5.00669104,2.29882427,3.435431942,0.02671849,1596.425664,2.91258E-12,7.387003014,1.34343E-07,0.4896,61.76,78.1856,8.68,"C. Zheng, Q. Wang, R. Chen, W. Wei, Y. Su, H. Fu, Mechanical properties and microstructure evolution of NbSiZr based alloy, J. Alloys Compd. 963 (2023) 171155."
alloy119,60,16,0,0,0,4,20,0,0,0,0,0,4.6,1.582,17.96,-31.9232,8.7326,-53.27886063,2445.51,682.96,7.273548,1.4256,362.344,78.9467,9.6994,0.668969922,0.092822621,1.872656,4.91336,0.001204,220.28,3320.4,37.72,85.621822,2445.76,87.24,4649.32,605.68,29.02,658.536,81.256,1.582,1.261,57.2,19.876,362.56,362.56,408.2788,186.08,158.16,0.000166223,122.64,143.64,115,7.3494,11.771848,24.02744,0.33428,61.52,0.000006172,4.63216,0.000160186,5.86,148.04,133.88,0.929618707,409.3035737,1.47399E-05,218.6016,265987.84,144.5216,912.7733445,167991.3024,525.7824,432105.4176,11584.7776,97.3696,10820.4791,1039.064064,0.032256,0.0481996,149.76,119.981824,6218.65928,6218.65928,9187.059651,1085.7536,444.3744,8.64848E-09,47.4304,153.2704,36.8,6.48675184,1.642752586,3.542086406,0.027789162,1621.8816,2.85242E-12,7.064693894,1.3434E-07,0.2304,52.0384,74.4256,11.52,"C. Zheng, Q. Wang, R. Chen, W. Wei, Y. Su, H. Fu, Mechanical properties and microstructure evolution of NbSiZr based alloy, J. Alloys Compd. 963 (2023) 171155."
alloy120,60,16,0,0,0,0,20,0,0,0,4,0,4.64,1.59,17.111,-31.6736,8.7326,-53.306608,2477.27,715.16,7.345424,1.4197,362.7584,78.7484,9.4913,0.68299808,0.096937578,1.912256,1.57336,0.000568,221.68,3336,37.76,85.7201372,2477.12,91.56,4683.52,613,29.004,665.08,82.496,1.59,1.26956,57.28,20.092,362.9796,362.9796,401.2796,185.76,157.96,0.000170531,122.56,143.4,114.88,7.483,11.670148,24.01264,0.33412,62.9,0.000006188,4.80816,0.000160179,5.9,147.52,133.48,0.893863392,15.13921847,5.39296E-07,192.0576,262144,147.3024,931.2660326,195372.3456,893.8464,475681.6896,12421.6,97.501184,11322.9536,874.451584,0.02928,0.043058806,148.7616,114.804736,6186.866356,6186.866356,9007.308996,1074.1824,438.5984,8.26915E-09,46.7264,150.64,35.4656,8.5077992,1.55774115,3.49694759,0.027850666,1561.272,2.84986E-12,7.339197574,1.34343E-07,0.24,47.1296,70.1696,10.67,"C. Zheng, Q. Wang, R. Chen, W. Wei, Y. Su, H. Fu, Mechanical properties and microstructure evolution of NbSiZr based alloy, J. Alloys Compd. 963 (2023) 171155."
alloy121,82,16,0,0,2,0,0,0,0,0,0,0,4.86,1.6492,10.978,-30.3216,4.4412,-41.7295772,2568.67,666.03,7.454042,1.3812,363.3472,78.6356,7.4381,0.376232692,0.080274259,2.138296,1.03156,0.000402,228.68,3324.4,36.34,81.7167454,2568.52,99.2,4680.5,625.72,30.492,681.0096,93.264,1.6492,1.32594,58.16,23.266,363.6424,363.6424,363.6424,183.44,155.02,0.000200097,121.84,141.54,113.5,7.544,10.962894,23.80524,0.3402,69.752,0.0000065,5.65216,0.000160126,6.13,144.36,130.98,0.909056698,0.216942926,6.4196E-08,0.5376,358964.64,100.7044,580.5549065,154358.0496,1110.12,516768.09,13452.0016,77.672336,12362.71172,319.181904,0.01205136,0.024609056,137.2944,123.351044,6163.915818,6163.915818,6163.915818,1019.5264,381.2996,8.04058E-09,45.7744,136.4484,28.49,5.215428,0.481101823,3.102921902,0.02699152,1227.788496,3.0096E-12,6.111087494,1.3436E-07,0.1481,14.0304,41.6196,8.74,"Z. Zhou, Q. Wang, R. Chen, T. Zhao, D. Chen, Y. Su, Microstructure evolution and mechanical properties of as-cast and ultrasonic treated Nb-16Si-xCr alloys, J. Mater. Res. Technol. 17 (2022) 2856-2863."
alloy122,80,16,0,0,4,0,0,0,0,0,0,0,4.88,1.6504,10.956,-30.5152,4.9924,-43.28211475,2557.27,668.86,7.428318,1.3776,362.5664,79.1546,7.5597,0.418378865,0.087357511,2.133376,1.07056,0.000436,228.68,3373.6,36,80.89854,2557.12,102.68,4639.04,618.96,30.376,674.2992,92.828,1.6504,1.32336,58.2,23.604,362.8544,362.8544,362.8544,182.8,154.52,0.000201711,121.56,141.04,113.24,7.5164,10.890708,23.78024,0.34388,70.556,0.000006452,5.67616,0.000160125,6.18,144,130.68,0.906093244,0.300710246,1.20704E-07,0.5376,492887.04,103.2,595.0476277,156588.3456,1743.8976,573093.1584,14957.3184,79.188224,13871.4029,334.743616,0.01200384,0.02527031,136.96,131.878784,6246.732097,6246.732097,6246.732097,1020.96,384.5696,8.28735E-09,47.8464,143.2384,30.5024,5.19611904,0.754030014,3.093808902,0.027101626,1233.651264,3.0457E-12,6.189607814,1.3436E-07,0.2576,19.2,44.2176,8.22,"Z. Zhou, Q. Wang, R. Chen, T. Zhao, D. Chen, Y. Su, Microstructure evolution and mechanical properties of as-cast and ultrasonic treated Nb-16Si-xCr alloys, J. Mater. Res. Technol. 17 (2022) 2856-2863."
alloy123,78,16,0,0,6,0,0,0,0,0,0,0,4.9,1.6516,10.933,-30.6864,5.4525,-44.56775618,2545.87,671.34,7.402251,1.374,361.7856,79.6625,7.6716,0.452361834,0.092645381,2.128456,1.10956,0.00047,228.68,3422.8,35.66,80.0803346,2545.72,106.16,4597.58,612.2,30.26,667.5888,92.392,1.6516,1.32078,58.24,23.942,362.0664,362.0664,362.0664,182.16,154.02,0.000203325,121.28,140.54,112.98,7.4888,10.818522,23.75524,0.34756,71.36,0.000006404,5.70016,0.000160125,6.23,143.64,130.38,0.903081378,0.381435566,1.749E-07,0.5376,621968.16,105.4644,608.2014288,158558.7216,2353.4544,625980.3636,16371.24,80.6772,15290.03514,349.925136,0.01195344,0.025918252,136.6224,140.178036,6328.306487,6328.306487,6328.306487,1021.5744,387.3396,8.52891E-09,49.7616,149.5284,32.3796,5.17528656,1.016536569,3.083445902,0.027184646,1238.2212,3.07718E-12,6.266976134,1.3436E-07,0.3621,24.1104,46.6356,6.69,"Z. Zhou, Q. Wang, R. Chen, T. Zhao, D. Chen, Y. Su, Microstructure evolution and mechanical properties of as-cast and ultrasonic treated Nb-16Si-xCr alloys, J. Mater. Res. Technol. 17 (2022) 2856-2863."
alloy124,76,16,0,0,8,0,0,0,0,0,0,0,4.92,1.6528,10.909,-30.8352,5.8518,-45.66641155,2534.47,673.49,7.375833,1.3704,361.0048,80.1596,7.7742,0.480983147,0.096822893,2.123536,1.14856,0.000504,228.68,3472,35.32,79.2621292,2534.32,109.64,4556.12,605.44,30.144,660.8784,91.956,1.6528,1.3182,58.28,24.28,361.2784,361.2784,361.2784,181.52,153.52,0.000204939,121,140.04,112.72,7.4612,10.746336,23.73024,0.35124,72.164,0.000006356,5.72416,0.000160124,6.28,143.28,130.08,0.900021098,0.459118886,2.26784E-07,0.5376,746208,107.4976,620.0163097,160269.1776,2938.7904,675429.7056,17693.7664,82.139264,16618.60845,364.726464,0.01190016,0.02655288,136.2816,148.2488,6408.638989,6408.638989,6408.638989,1021.3696,389.6096,8.76525E-09,51.52,155.3184,34.1216,5.15293056,1.268621486,3.071832902,0.027240582,1241.498304,3.10406E-12,6.343192454,1.3436E-07,0.4616,28.7616,48.8736,6.34,"Z. Zhou, Q. Wang, R. Chen, T. Zhao, D. Chen, Y. Su, Microstructure evolution and mechanical properties of as-cast and ultrasonic treated Nb-16Si-xCr alloys, J. Mater. Res. Technol. 17 (2022) 2856-2863."
alloy125,58,16,20,2,2,2,0,0,0,0,0,0,4.6,1.6314,12.652,-31.6688,9.6922,-54.59531141,2365.46,760.49,6.6738,1.3909,357.6454,83.0043,7.8907,0.723946326,0.155665117,1.930816,4.06022,0.002186,220.9,3479.4,32.6,73.10204737,2365.5094,100.16,4341.78,564.222,28.537,618.6756,74.97,1.6314,1.2358,58.2,24.924,357.8542,357.8542,396.2576,177.64,153.58,0.000181189,120.06,139.02,111.92,6.7088,10.953258,23.91184,0.40202,66.444,0.000007048,5.37016,0.000160176,6.055,144.76,130.6,0.935744576,208.2413583,2.52808E-05,204.85,527201.64,158.96,952.673203,237542.5633,1183.6144,698058.2116,19599.96292,106.295881,19011.99637,1665.3613,0.01600804,0.06209632,150.36,184.010224,6878.20996,6878.20996,7470.45973,1043.7904,395.9636,8.40819E-09,47.2164,136.0996,32.1136,7.24412236,0.639537904,3.332059174,0.03546618,2216.121264,8.9561E-12,28.79358173,1.34344E-07,0.378225,18.9424,43.6,10.33,"Z. Zhou, Q. Wang, R. Chen, T. Zhao, D. Chen, Y. Su, Effect of Re addition on microstructure and mechanical properties of Nb-Si-Ti-Al-Cr-Hf ultrahigh temperature alloys, Int. J. Refract. Met. Hard Mater 105 (2022) 105835."
alloy126,47.8,16,24,1.9,2.1,8.2,0,0,0,0,0,0,4.491,1.61045,15.037,-32.43779,11.2245,-58.4629157,2318.6,749.02,6.902879,1.4013,355.4882,83.998,8.4983,0.802308841,0.155418563,1.807212,10.637787,0.0035333,217.334,3477.5,33.773,76.63167219,2319.26793,99.135,4274.91,547.4739,28.12185,601.23698,66.5136,1.61045,1.195939,57.911,24.0781,355.66033,355.66033,412.50167,177.428,154.12,0.000168911,119.924,138.886,111.964,6.84465,11.1009901,23.99945,0.40439,63.1255,0.000006995,4.96126,0.000160196,6.02975,145.591,131.134,0.937410317,783.5192932,4.22377E-05,259.298444,561742.75,250.817471,1612.610549,226741.0595,1251.730775,688775.9779,18732.58861,110.0809801,18189.71655,2110.294435,0.022612298,0.074158029,153.379079,215.7429704,7046.931751,7046.931751,7718.872763,1055.296816,413.8436,8.69237E-09,49.024224,140.517004,37.406704,9.752112638,1.008032652,3.533997358,0.038015822,2356.59188,8.87182E-12,27.98290937,1.34337E-07,0.391552438,31.145719,53.450044,14.02,"韦玮. 稀土元素La/Sm/Ho对Nb-Si基超高温合金组织和性能的影响[D]. 黑龙江:哈尔滨工业大学,2023."
alloy127,96.3,0.7,0,3,0,0,0,0,0,0,0,0,4.933,1.6024,2.504,-3.60602,1.4652,-7.544785292,2688.21,594.22,8.358774,1.4272,333.7787,21.7279,1.6133,1.092274944,0.562945877,2.4712657,1.115602,0.0012866,228.866,3519.64,39.971,90.47487547,2688.0631,103.544,4937.342,666.044,26.4851,718.956,85.1245,1.6024,1.253934,53.974,26.8016,334.12533,334.12533,334.12533,194.991,162.339,0.000228838,124.514,146.153,115.752,8.35022,10.823961,24.554323,0.287089,59.8661,7.7411E-06,7.592107,7.14523E-06,5.906,145.854,133.611,0.205299752,0.03082124,2.5499E-05,0.490044,88629.4704,27.564159,153.8830066,103067.0406,58.178064,165975.705,5124.797364,11.59399299,5213.921364,71.87094975,0.00062724,0.00454334,24.969324,17.09223744,469.5122441,469.5122441,469.5122441,235.928919,72.374079,1.73742E-09,6.351804,19.239591,2.060496,1.257966952,0.031735285,0.164733659,0.012893459,1033.520541,7.44926E-12,28.90898131,6.94897E-09,0.309789,0.696684,4.301679,7.8,"S. Kashyap, C.S. Tiwary, K. Chattopadhyay, Microstructure and mechanical properties of oxidation resistant suction cast Nb–Si–Al alloy, Mater. Sci. Eng., A 559 (2013) 74-85."
alloy128,86,5,0,9,0,0,0,0,0,0,0,0,4.77,1.6159,6.524,-15.5468,4.1255,-25.99875425,2533.5,826.86,7.734902,1.4155,347.4344,49.7191,4.2545,0.672289748,0.227918478,2.218255,1.01827,0.003054,228.54,3561.8,37.13,83.73206667,2533.3623,98.95,4724.55,629.519,26.5455,682.661,84.551,1.6159,1.25204,56.85,24.358,347.744,347.744,347.744,186.45,157.48,0.000205533,123.02,143.56,114.85,7.7297,10.82506,24.32345,0.34423,74.962,0.000008487,9.18205,5.01313E-05,5.7325,145.33,132.34,0.719510555,0.106740017,7.18127E-05,1.4284,311424.76,92.0331,517.0701655,306546.8686,241.8475,530046.0475,15968.43154,51.44145475,16022.03198,281.499499,0.00425619,0.018863958,92.6275,67.405036,2461.230694,2461.230694,2461.230694,821.0475,264.3496,6.1025E-09,25.2396,75.9064,10.7275,4.34189691,0.138492456,1.095206148,0.039661217,3025.931956,2.21631E-11,84.25535785,4.74869E-08,0.89156875,3.5611,18.9844,10.35,"S. Kashyap, C.S. Tiwary, K. Chattopadhyay, Microstructure and mechanical properties of oxidation resistant suction cast Nb–Si–Al alloy, Mater. Sci. Eng., A 559 (2013) 74-85."
alloy129,78.3,12.7,0,9,0,0,0,0,0,0,0,0,4.693,1.639,9.959,-28.2173,5.5731,-41.88059062,2451.65,865.97,7.211616,1.3942,363.8392,71.6046,6.5992,0.484216797,0.127971793,2.0176777,0.942502,0.0030386,228.386,3463.24,35.051,78.74082118,2451.5113,94.484,4582.562,606.65,28.3781,660.87,88.2085,1.639,1.284534,59.314,22.1096,364.12113,364.12113,364.12113,179.751,153.399,0.000186996,121.634,141.173,113.772,7.24922,10.918461,23.953003,0.378649,82.3001,8.1251E-06,8.666227,0.00012712,5.771,144.714,131.031,1.064670532,0.155593102,7.18973E-05,1.571004,443991.9024,127.752399,724.1146043,351390.8707,426.891744,688662.5462,19928.6334,92.63170539,19520.163,453.1843778,0.009918,0.032102859,146.431404,113.4243878,5108.182201,5108.182201,5108.182201,1204.236999,410.771799,9.05455E-09,42.778044,127.783071,22.178016,6.301736392,0.246041746,2.535301449,0.048407808,3359.35981,2.45922E-11,90.00537971,1.10841E-07,0.929934,7.284204,35.178039,20.2,"S. Kashyap, C.S. Tiwary, K. Chattopadhyay, Microstructure and mechanical properties of oxidation resistant suction cast Nb–Si–Al alloy, Mater. Sci. Eng., A 559 (2013) 74-85."
alloy130,66,12,22,0,0,0,0,0,0,0,0,0,4.66,1.6228,10.522,-23.5488,7.1648,-41.06394173,2444.61,704.69,6.87657,1.4031,347.9148,73.4589,6.6521,0.743780648,0.161914795,2.106392,2.12092,0.001256,221.06,3471.6,33.58,75.2191442,2444.46,100.46,4475.18,587.732,27.896,641.84,74.53,1.6228,1.2287,56.4,26.846,348.1524,348.1524,386.3158,182.72,156.76,0.000195726,121.08,140.86,112.56,6.92734,10.93816,24.12388,0.3754,58.14,0.000007022,4.97212,0.000120187,6.06,145.26,131.52,0.698894084,4.564055074,2.79206E-06,206.9364,292369.44,111.8436,637.6591115,186227.4084,409.6884,581498.1876,16647.74338,80.851584,16172.5344,1492.5801,0.01107216,0.05159517,112.2,136.123284,5387.747154,5387.747154,6500.660592,781.2816,288.1824,5.94793E-09,37.5936,104.2404,25.7664,5.605933304,0.177772214,2.597348266,0.026433,1292.61,2.94532E-12,6.280422826,1.05555E-07,0.0264,7.3524,29.4096,10.81,"Q. Huang, Y. Kang, J. Song, S. Qu, Y. Han, X. Guo, Effects of Ni, Co, B, and Ge on the microstructures and mechanical properties of Nb-Ti-Si ternary alloys, Met. Mater. Int. 20(3) (2014) 475-481."
alloy131,68,14,18,0,0,0,0,0,0,0,0,0,4.68,1.6312,11.079,-26.9984,7.0351,-44.27456542,2455.71,708.24,6.901945,1.3963,353.5742,77.5937,7.0867,0.639895898,0.14008195,2.079934,1.90324,0.001092,222.42,3419.6,33.8,75.7242916,2455.56,98.86,4496.58,592.088,28.692,646.58,78.62,1.6312,1.25222,57.12,25.762,353.819,353.819,385.0436,181.86,155.86,0.000193164,121.04,140.68,112.6,6.96506,10.97122,24.00926,0.37402,61.318,0.000006876,5.00614,0.000140174,6.07,145.06,131.26,0.793465777,3.978635342,2.40674E-06,177.7636,304135.84,115.2,658.1676561,189307.3264,455.0404,587322.8836,16546.59706,87.241936,15912.0436,1369.1296,0.01227456,0.050437892,127.1056,144.116356,6009.285925,6009.285925,6782.638083,886.2804,329.8804,6.76206E-09,41.1984,116.3776,27.4,5.846866016,0.197746412,2.929515192,0.02806942,1395.481876,3.21702E-12,6.58876244,1.20351E-07,0.0301,8.2564,33.6724,7.85,"Z. Sun, X. Guo, X. Tian, L. Zhou, Effects of B and Si on the fracture toughness of the Nb–Si alloys, Intermetallics 54 (2014) 143-147."
alloy132,49,16,20,3,6,2,0,0,4,0,0,0,4.62,1.6351,12.627,-32.46,12.019,-60.12545439,2301.81,766.44,6.460176,1.3792,355.7513,84.4809,8.2108,0.852293727,0.17827785,1.923036,4.28545,0.002666,220.86,3637.2,30.92,69.12779346,2301.8641,107.69,4181.93,537.943,27.7725,592.5338,72.242,1.6351,1.21934,58.57,26.81,355.9277,355.9277,394.3311,174.48,151.71,0.000188126,118.86,137.29,110.95,6.4965,10.700232,23.86944,0.42466,68.965,0.000007154,5.66316,0.000160176,6.1625,143.53,129.43,0.999872424,207.6517249,3.25494E-05,204.3604,817454.16,160.2736,960.3125497,243403.1724,2444.2539,752785.3251,20897.44505,115.7485188,20363.35238,1685.623236,0.01594299,0.064361044,152.8251,255.4535,7127.981416,7127.981416,7868.199486,1039.2496,401.8259,1.07219E-08,49.9604,141.6659,34.2675,7.07159455,1.411368521,3.339369446,0.036104864,2567.301075,1.17735E-11,39.45711897,1.34344E-07,0.75046875,33.1891,49.8451,9.9,"Y. Kang, S. Qu, J. Song, Q. Huang, Y. Han, Microstructure and mechanical properties of Nb–Ti–Si–Al–Hf–xCr–yV multi-element in situ composite, Mater. Sci. Eng., A 534 (2012) 323-328."
alloy133,51,16,20,3,6,2,0,0,2,0,0,0,4.62,1.6345,12.636,-32.48,11.5481,-59.19248752,2313.15,770.09,6.508158,1.3815,356.2921,84.2276,8.1861,0.822428803,0.172328237,1.910256,4.20725,0.002608,220.86,3615.6,31.28,69.96709086,2313.2041,107.23,4209.27,542.343,27.9585,596.8838,72.952,1.6345,1.22332,58.55,26.106,356.4757,356.4757,394.8791,175.02,151.93,0.000185192,119.12,137.55,111.15,6.5457,10.750304,23.86364,0.42018,69.425,0.000007132,5.69716,0.000160175,6.1425,143.77,129.67,0.975261876,207.8302321,3.26407E-05,204.3604,800450.64,160.9216,964.3017182,247008.519,2435.9371,760325.6971,21160.18665,113.6223528,20620.36082,1679.592496,0.01596675,0.063884798,153.0275,229.064764,7084.687553,7084.687553,7782.815496,1049.7796,404.7651,9.99604E-09,49.7056,143.2675,34.2475,7.15217431,1.297598127,3.32917931,0.036511828,2542.465675,1.17424E-11,39.46866809,1.34344E-07,0.73656875,31.4371,49.1011,11.1,"Y. Kang, S. Qu, J. Song, Q. Huang, Y. Han, Microstructure and mechanical properties of Nb–Ti–Si–Al–Hf–xCr–yV multi-element in situ composite, Mater. Sci. Eng., A 534 (2012) 323-328."
alloy134,52,16,20,3,3,2,0,0,4,0,0,0,4.59,1.6333,12.633,-32.2152,11.4112,-58.67674579,2318.91,771.78,6.50901,1.3846,356.9225,83.8433,8.0297,0.821399395,0.176983459,1.930416,4.22695,0.002615,220.86,3563.4,31.43,70.35510156,2318.9641,102.47,4244.12,548.083,27.9465,602.5994,72.896,1.6333,1.22321,58.51,26.303,357.1097,357.1097,395.5131,175.44,152.46,0.000185705,119.28,138.04,111.34,6.5379,10.808511,23.90694,0.41914,67.759,0.000007226,5.62716,0.000160177,6.0875,144.07,129.88,1.007404069,207.9010753,3.26913E-05,204.3604,653662.44,161.6251,966.9640379,248690.0101,1536.8091,723863.8656,20248.22141,114.3706128,19712.57913,1689.064584,0.01595811,0.064169286,153.3699,245.827091,7019.666009,7019.666009,7669.098441,1052.7664,400.9484,1.0284E-08,49.0616,136.9184,32.9844,7.18443439,1.039317221,3.345880196,0.03682136,2554.184619,1.16165E-11,39.33797049,1.34343E-07,0.58171875,25.8451,47.0056,13.95,"Y. Kang, S. Qu, J. Song, Q. Huang, Y. Han, Microstructure and mechanical properties of Nb–Ti–Si–Al–Hf–xCr–yV multi-element in situ composite, Mater. Sci. Eng., A 534 (2012) 323-328."
alloy135,54,16,20,3,3,2,0,0,2,0,0,0,4.59,1.6327,12.641,-32.2208,10.9305,-57.69159763,2330.25,775,6.556288,1.3868,357.4633,83.5805,7.9973,0.790507921,0.170904404,1.917636,4.14875,0.002557,220.86,3541.8,31.79,71.19439896,2330.3041,102.01,4271.46,552.483,28.1325,606.9494,73.606,1.6327,1.22719,58.49,25.599,357.6577,357.6577,396.0611,175.98,152.68,0.000182771,119.54,138.3,111.54,6.5871,10.858583,23.90114,0.41466,68.219,0.000007204,5.66116,0.000160176,6.0675,144.31,130.12,0.982982153,208.0704331,3.27767E-05,204.3604,633470.76,161.9059,968.8930535,251907.5288,1523.6899,728003.6884,20421.73101,112.1797188,19882.01685,1682.105164,0.01597971,0.063662234,153.5699,218.724499,6975.076674,6975.076674,7582.41898,1062.2596,403.5576,9.54395E-09,48.5884,138.13,32.8084,7.26094039,0.914703335,3.33612506,0.037178864,2530.458739,1.15886E-11,39.35196761,1.34344E-07,0.56481875,23.8339,46.0456,14.7,"Y. Kang, S. Qu, J. Song, Q. Huang, Y. Han, Microstructure and mechanical properties of Nb–Ti–Si–Al–Hf–xCr–yV multi-element in situ composite, Mater. Sci. Eng., A 534 (2012) 323-328."
alloy136,83,16,0,0,0,1,0,0,0,0,0,0,4.835,1.645,11.522,-30.1072,4.1064,-40.69156919,2577.53,662.56,7.539432,1.3863,364.024,78.1576,7.4228,0.351556079,0.074529075,2.127076,2.02106,0.000564,228.33,3270.5,36.99,83.3907871,2577.48,95.45,4720.55,631.43,30.591,686.574,92.839,1.645,1.32449,58.09,22.705,364.3228,364.3228,366.1775,184.18,155.63,0.000196818,122.15,142.09,113.82,7.619,11.060772,23.84154,0.33531,68.641,0.000006534,5.59416,0.000160128,6.075,144.85,131.38,0.924307412,105.1774004,3.8211E-06,12.4411,220462.75,110.1699,654.9888607,151627.2496,454.3275,456369.9675,11864.6451,76.287619,10790.19812,389.717979,0.013275,0.02608655,138.0219,117.434275,6088.327192,6088.327192,6263.132111,1021.0476,380.5931,7.93479E-09,43.8075,129.9019,26.9676,5.550291,0.253127194,3.140822788,0.027172354,1239.325819,2.96724E-12,6.072974054,1.34359E-07,0.036875,10.6075,40.3756,7.26,"Y.X. Tian, J.T. Guo, L.Z. Zhou, G.M. Cheng, H.Q. Ye, Microstructure and room temperature fracture toughness of cast Nbss/silicides composites alloyed with Hf, Mater. Lett. 62(17) (2008) 2657-2660."
alloy137,81,16,0,0,0,3,0,0,0,0,0,0,4.815,1.639,12.482,-30.12,4.7314,-42.29128993,2572.45,661.93,7.658605,1.3893,363.816,78.2616,7.6442,0.404093291,0.080970269,2.094796,4.07806,0.000956,227.63,3261.1,37.61,85.1024597,2572.6,94.91,4717.73,629.33,30.557,684.282,91.117,1.639,1.31643,58.03,22.259,364.1076,364.1076,369.6717,184.38,155.85,0.000193488,122.21,142.19,113.94,7.7138,11.112156,23.86414,0.33289,68.027,0.000006506,5.52616,0.000160131,6.065,145.11,131.58,0.94741576,308.9250606,1.12221E-05,35.5131,220853.79,133.9779,831.1253171,151110.36,458.3019,455087.6571,11876.7411,76.602051,10834.79128,558.226011,0.015579,0.030293225,138.8091,122.814819,6105.196806,6105.196806,6611.366878,1028.5356,386.6475,8.21054E-09,44.3259,131.3739,28.1964,6.17096556,0.359917123,3.20013242,0.027799618,1276.146171,2.96276E-12,6.149155814,1.34358E-07,0.043275,14.5179,43.3836,7.6,"Y.X. Tian, J.T. Guo, L.Z. Zhou, G.M. Cheng, H.Q. Ye, Microstructure and room temperature fracture toughness of cast Nbss/silicides composites alloyed with Hf, Mater. Lett. 62(17) (2008) 2657-2660."
alloy138,77,16,0,0,0,7,0,0,0,0,0,0,4.775,1.627,14.132,-30.184,5.6586,-44.68297419,2562.29,660.47,7.893674,1.3953,363.4,78.4674,8.0465,0.480352975,0.087396686,2.030236,8.19206,0.00174,226.23,3242.3,38.85,88.5258049,2562.84,93.83,4712.09,625.13,30.489,679.698,87.673,1.627,1.30031,57.91,21.367,363.6772,363.6772,376.6601,184.78,156.29,0.000186828,122.33,142.39,114.18,7.9034,11.214924,23.90934,0.32805,66.799,0.00000645,5.39016,0.000160137,6.045,145.63,131.98,0.987380466,691.0328869,0.000025102,78.7171,221105.71,179.2875,1165.819291,149933.6944,464.5011,452475.3219,11874.4731,77.223979,10892.458,877.450371,0.019971,0.038316794,140.3619,132.382411,6138.658168,6138.658168,7234.579811,1043.2716,398.4659,8.6955E-09,45.3411,134.2579,30.5676,7.35839244,0.557655087,3.315687124,0.029019008,1347.524899,2.9491E-12,6.273775334,1.34356E-07,0.055475,21.9331,49.1596,8.5,"Y.X. Tian, J.T. Guo, L.Z. Zhou, G.M. Cheng, H.Q. Ye, Microstructure and room temperature fracture toughness of cast Nbss/silicides composites alloyed with Hf, Mater. Lett. 62(17) (2008) 2657-2660."
alloy139,54,16,22,3,3,2,0,0,0,0,0,0,4.48,1.6309,12.708,-32.332,10.3733,-56.45417555,2325.41,777.55,6.523166,1.3898,357.3049,83.691,7.9818,0.746077433,0.162822814,1.892036,4.16955,0.002579,220.16,3533.4,31.77,71.13290896,2325.4641,101.77,4269.66,551.735,28.1585,606.0994,72.746,1.6309,1.22363,58.43,25.145,357.4993,357.4993,399.3721,176.08,152.82,0.000178711,119.64,138.34,111.58,6.55504,10.904255,23.90454,0.41534,68.043,0.000007208,5.61116,0.00016018,6.0475,144.57,130.32,0.949488956,208.1295404,3.28331E-05,216.9744,619822.44,162.2771,971.569025,254481.2868,1514.0371,730399.7044,20587.50128,111.6599528,20072.88333,1757.915884,0.01614819,0.065459393,154.2851,195.045675,6993.621671,6993.621671,7503.341705,1061.7536,404.6076,8.7201E-09,47.5704,137.8644,32.4436,7.341896378,0.786619042,3.343415748,0.037302624,2545.183251,1.15989E-11,39.54058361,1.34343E-07,0.54711875,21.7851,44.7576,15.12,"Y. Wang, S. Li, M. Wu, Y. Han, Effect of Zr and Mg on microstructure and fracture toughness of Nb-Si based alloys, Rare Met. 30(1) (2011) 326-330."
alloy140,81.3,18.7,0,0,0,0,0,0,0,0,0,0,4.812,1.6561,11.697,-34.05494,4.006,-44.27572822,2551.37,687.63,7.299167,1.3774,369.8804,83.0707,7.813,0.300126449,0.065625904,2.0728837,0.965992,0.0003626,228.626,3240.64,35.951,80.78477381,2551.219,94.154,4672.172,624.461,31.2506,680.079,94.9825,1.6561,1.339914,58.984,22.1396,370.17303,370.17303,370.17303,181.731,154.089,0.000191983,121.634,141.203,113.382,7.40312,11.067831,23.700343,0.348589,71.5211,6.4211E-06,5.447287,0.000187122,6.0935,144.504,130.821,1.03160696,0.147204928,6.08124E-09,0.608124,249087.5904,110.830599,638.8053774,171790.317,511.432284,516956.4824,13410.50248,86.11643964,12176.01076,343.0199438,0.01368279,0.027074289,155.679744,129.6277118,6877.431835,6877.431835,6877.431835,1150.722639,427.055079,8.81034E-09,49.258044,146.101791,29.798076,5.919722266,0.2236937,3.518867109,0.030377162,1380.759225,3.35836E-12,6.822634527,1.51985E-07,0.03800775,9.729984,43.936959,3.4,"Y. Wang, S. Li, M. Wu, Y. Han, Effect of Zr and Mg on microstructure and fracture toughness of Nb-Si based alloys, Rare Met. 30(1) (2011) 326-330."
alloy141,75,25,0,0,0,0,0,0,0,0,0,0,4.75,1.675,12.99,-42,4.6753,-53.61531532,2484.4,733.44,6.882674,1.36,383.3025,92.2534,8.7876,0.276555127,0.060543695,1.908775,0.904,0.00035,228.5,3160,34.25,76.7010275,2484.25,90.5,4556,605.75,32.75,662.25,97.975,1.675,1.3665,61,20.3,383.5725,383.5725,383.5725,176.25,150.75,0.000176818,120.5,139.25,112.5,7.01,11.14425,23.39725,0.37675,77.525,0.000006125,5.02525,0.000250113,6.125,144,129.75,1.272282002,0.181548,7.5E-09,0.75,307200,136.6875,787.8393766,211869.1875,630.75,637563,16539.1875,106.2075,15016.6875,423.046875,0.016875,0.03339075,192,159.87,8481.944269,8481.944269,8481.944269,1419.1875,526.6875,1.08658E-08,60.75,180.1875,36.75,7.3008,0.275881688,4.339822688,0.037464188,1702.891875,4.14188E-12,8.414362688,1.87444E-07,0.046875,12,54.1875,6.4,Solidification Process and Mechanical Behavior of the Nb/Nb5Si3 Two Phase Alloys in the Nb-Ti-Si System
alloy142,71.3,18.7,10,0,0,0,0,0,0,0,0,0,4.752,1.6501,12.116,-34.23254,6.5263,-50.35556836,2470.47,718.72,6.90582,1.3807,366.3844,85.3774,7.9406,0.470985453,0.103504777,2.0087837,1.460992,0.0007626,225.126,3306.64,34.051,76.28083681,2470.319,95.254,4526.472,598.721,30.4506,654.079,87.1325,1.6501,1.302214,58.784,23.3896,366.64103,366.64103,383.98803,179.531,153.689,0.000186353,120.834,140.103,112.582,6.99682,11.045831,23.746343,0.374389,68.3411,6.5511E-06,5.027287,0.000187147,6.0935,144.604,130.621,1.00613794,2.534597848,1.476E-06,108.240124,319887.1104,124.134399,712.1846028,198530.8412,546.183484,607530.0132,16514.28316,98.99739964,15508.11876,1037.077694,0.01467999,0.045816014,158.433344,157.3412118,7270.663735,7270.663735,7496.191041,1122.699039,420.566279,8.58872E-09,49.632444,144.238391,31.369276,6.457232788,0.238030264,3.620679553,0.03205473,1585.113021,3.73898E-12,7.357955607,1.51976E-07,0.03800775,10.119184,43.025359,11.8,Solidification Process and Mechanical Behavior of the Nb/Nb5Si3 Two Phase Alloys in the Nb-Ti-Si System
alloy143,70,20,10,0,0,0,0,0,0,0,0,0,4.74,1.654,12.427,-36.08,6.6663,-52.4567659,2456.65,726.25,6.819797,1.3771,369.154,87.5807,8.1675,0.453901494,0.099932458,1.97492,1.4482,0.00076,225.1,3290,33.7,75.438159,2456.5,94.5,4502.5,594.86,30.76,650.4,87.75,1.654,1.3077,59.2,23.01,369.406,369.406,386.753,178.4,153,0.000183224,120.6,139.7,112.4,6.9157,11.0616,23.6838,0.3802,69.58,0.00000649,4.9402,0.000200145,6.1,144.5,130.4,1.055870296,2.55497796,1.4784E-06,108.09,335140,128.61,738.0780912,205299.65,574.65,627641.85,17018.4564,104.0064,15955.04,1064.7525,0.015444,0.04764881,166.76,165.0849,7650.689424,7650.689424,7780.288861,1178.04,442.4,9.0153E-09,51.84,151.01,32.64,6.70160841,0.25044944,3.81088176,0.03334716,1665.3676,3.9309E-12,7.64242416,1.59942E-07,0.04,10.65,45.24,10.3,Solidification Process and Mechanical Behavior of the Nb/Nb5Si3 Two Phase Alloys in the Nb-Ti-Si System
alloy144,66,12,22,0,0,0,0,0,0,0,0,0,4.72,1.6228,10.522,-23.5488,7.1648,-41.06394173,2444.61,704.69,6.87657,1.4031,347.9148,73.4589,6.6521,0.743780648,0.161914795,2.106392,2.12092,0.001256,221.06,3471.6,33.58,75.2191442,2444.46,100.46,4475.18,587.732,27.896,641.84,74.53,1.6228,1.2287,56.4,26.846,348.1524,348.1524,386.3158,182.72,156.76,0.000195726,121.08,140.86,112.56,6.92734,10.93816,24.12388,0.3754,58.14,0.000007022,4.97212,0.000120187,6.06,145.26,131.52,0.698894084,4.564055074,2.79206E-06,206.9364,292369.44,111.8436,637.6591115,186227.4084,409.6884,581498.1876,16647.74338,80.851584,16172.5344,1492.5801,0.01107216,0.05159517,112.2,136.123284,5387.747154,5387.747154,6500.660592,781.2816,288.1824,5.94793E-09,37.5936,104.2404,25.7664,5.605933304,0.177772214,2.597348266,0.026433,1292.61,2.94532E-12,6.280422826,1.05555E-07,0.0264,7.3524,29.4096,10.5801,"M.L. Wu, F.W. Guo, M. Li, Y.F. Han, Effect of Trace Strontium Addition on Microstructure and Room Temperature Fracture Toughness of Nb-12Si-22Ti Alloys, Mater. Sci. Forum 849 (2016) 603-608."
