Repository: chaoxu-HIT/report-code

These are all the codes for the paper "Ultra-high temperature Nb-Si alloys using data science: optimization of fracture toughness and high-temperature strength".

File: KQ-model-dataset.csv (part 5 of 6)
ativity (Pauling),mean_Electrophilicity Index,mean_Glawe Number,mean_Mass Magnetic Susceptibility,mean_S10 Lattice Constants a,mean_S11 Lattice Constants b,mean_S12 Lattice Constants c,mean_S13 radii atomic (coordination number 12) (pm),mean_S3 radii covalent,mean_Volume Magnetic Susceptibility,mean_共价半径 Pyykko(Double Bond) (pm),mean_共价半径 Pyykko(Single Bond) (pm),mean_共价半径 Pyykko(Triple Bond) (pm),mean_密度,mean_摩尔体积(cm3/mol),mean_摩尔热容(J/mol/k),mean_比热容J/g/k,mean_热导率W/(mk),mean_热膨胀(1/k),mean_电导率(MS/m),mean_电阻率(mΩ),mean_莫氏硬度(MPa),mean_金属半径 12 Neighbors(pm),mean_金属半径(pm),var_Molar Magnetic Susceptibility,var_Neutron Cross Section,var_Neutron Mass Absorption,var_Space Group Number,var_Speed of Sound,var_A1 atomic number,var_A6 atomic weight,var_C1 temperature melting,var_C12 modulus Young,var_C2 temperature boiling,var_C3 enthalpy vaporization,var_C4 enthalpy melting,var_C5 enthalpy atomization,var_E13 Electron affinity,var_E2 electronegativity (Pauling),var_Electrophilicity Index,var_Glawe Number,var_Mass Magnetic Susceptibility,var_S10 Lattice Constants a,var_S11 Lattice Constants b,var_S12 Lattice Constants c,var_S13 radii atomic (coordination number 12) (pm),var_S3 radii covalent,var_Volume Magnetic Susceptibility,var_共价半径 Pyykko(Double Bond) (pm),var_共价半径 Pyykko(Single Bond) (pm),var_共价半径 Pyykko(Triple Bond) (pm),var_密度,var_摩尔体积(cm3/mol),var_摩尔热容(J/mol/k),var_比热容J/g/k,var_热导率W/(mk),var_热膨胀(1/k),var_电导率(MS/m),var_电阻率(mΩ),var_莫氏硬度(MPa),var_金属半径 12 Neighbors(pm),var_金属半径(pm),KQ,
alloy145,60,12,22,6,0,0,0,0,0,0,0,0,4.69,1.6234,10.512,-26.7648,8.8364,-47.4031842,2335.61,826.1,6.545393,1.4033,352.4094,74.5119,6.655,0.771101753,0.199516697,1.965392,2.0659,0.003032,220.82,3568.8,31.9,71.26365431,2335.4682,98.36,4341.68,563.978,26.933,617.714,71.914,1.6234,1.20866,57.9,25.658,352.6254,352.6254,390.7888,177.92,154.18,0.000182772,120.36,139.6,112.26,6.57514,10.8871,24.09988,0.41332,69.138,0.00000797,6.85012,0.00012018,5.865,145.08,130.98,0.882445628,4.71832125,4.9167E-05,204.0276,442018.56,131.13,742.8549301,305732.3612,459.7104,716047.4976,21104.23132,97.491261,20892.8828,1539.260004,0.01105044,0.056592344,137.25,156.442836,5542.388605,5542.388605,6313.892267,995.5536,355.1076,7.50758E-09,40.0704,113.64,25.1124,6.39221276,0.22853913,2.583518506,0.040587778,3089.925156,1.75521E-11,68.02485611,1.05557E-07,0.645525,7.5936,31.2996,15.4547,"M.L. Wu, F.W. Guo, M. Li, Y.F. Han, Effect of Trace Strontium Addition on Microstructure and Room Temperature Fracture Toughness of Nb-12Si-22Ti Alloys, Mater. Sci. Forum 849 (2016) 603-608."
alloy146,59,16,22,3,0,0,0,0,0,0,0,0,4.69,1.6351,11.817,-31.8312,8.67,-52.1848053,2347.59,784.75,6.445125,1.3922,358.6841,82.9409,7.5585,0.639423123,0.151756696,1.931696,2.05405,0.002136,220.86,3469,31.66,70.64854446,2347.4441,97.09,4334.67,563.975,28.3665,618.457,75.122,1.6351,1.23556,58.43,25.084,358.8965,358.8965,397.0599,176.84,153.35,0.00017962,120,138.99,111.85,6.50164,10.96115,23.91944,0.41224,67.451,0.000007308,5.64316,0.000160177,5.9825,144.85,130.57,0.946983545,4.753391228,2.67975E-05,204.3604,436587,132.3444,753.5411726,261723.0446,539.0419,694025.0611,19929.79088,109.9845528,19416.67345,1653.207316,0.01396299,0.062461306,153.9851,176.228344,6867.056867,6867.056867,7159.907533,1061.7744,395.0075,8.07542E-09,45.24,129.4499,28.9675,6.61736309,0.253357048,3.291505446,0.036916622,2494.483899,1.13953E-11,39.33484537,1.34343E-07,0.35656875,9.4075,37.7851,7.51,"J. Liang, C. Wang, X. Yin, M. Wang, Z. Xie, S. Jin, S. Chen, C. Liu, Effects of TaB2 addition on microstructure and mechanical properties of NbSi based alloys, Int. J. Refract. Met. Hard Mater 123 (2024) 106784."
alloy147,81.3,18.7,0,0,0,0,0,0,0,0,0,0,4.813,1.6561,11.697,-34.05494,4.006,-44.27572822,2551.37,687.63,7.299167,1.3774,369.8804,83.0707,7.813,0.300126449,0.065625904,2.0728837,0.965992,0.0003626,228.626,3240.64,35.951,80.78477381,2551.219,94.154,4672.172,624.461,31.2506,680.079,94.9825,1.6561,1.339914,58.984,22.1396,370.17303,370.17303,370.17303,181.731,154.089,0.000191983,121.634,141.203,113.382,7.40312,11.067831,23.700343,0.348589,71.5211,6.4211E-06,5.447287,0.000187122,6.0935,144.504,130.821,1.03160696,0.147204928,6.08124E-09,0.608124,249087.5904,110.830599,638.8053774,171790.317,511.432284,516956.4824,13410.50248,86.11643964,12176.01076,343.0199438,0.01368279,0.027074289,155.679744,129.6277118,6877.431835,6877.431835,6877.431835,1150.722639,427.055079,8.81034E-09,49.258044,146.101791,29.798076,5.919722266,0.2236937,3.518867109,0.030377162,1380.759225,3.35836E-12,6.822634527,1.51985E-07,0.03800775,9.729984,43.936959,5.84,"G. Kommineni, B.R. Golla, M.Z. Alam, R. Sarkar, S.P. V.V, Structure-property correlation and deformation mechanisms in ductile phase (Nbss) toughened cast Nb–Si alloys, J. Alloys Compd. 873 (2021) 159832."
alloy148,76.3,18.7,5,0,0,0,0,0,0,0,0,0,4.7865,1.6531,11.912,-34.12374,5.568,-48.10454256,2510.92,705.35,7.102687,1.379,368.1324,84.25,7.8781,0.409708976,0.089713179,2.0408337,1.213492,0.0005626,226.876,3273.64,35.001,78.53280531,2510.769,94.704,4599.322,611.591,30.8506,667.079,91.0575,1.6531,1.321064,58.884,22.7646,368.40703,368.40703,377.08053,180.631,153.889,0.000189168,121.234,140.653,112.982,7.19997,11.056831,23.723343,0.361489,69.9311,6.4861E-06,5.237287,0.000187134,6.0935,144.554,130.721,1.019899653,1.402157638,7.81041E-07,57.486624,285576.3504,118.384999,680.5663522,186796.7816,529.110384,567550.3703,15128.02972,92.71691964,14011.06476,705.4544438,0.01419039,0.036800474,157.066544,143.8750868,7077.166541,7077.166541,7234.524995,1137.920839,423.850679,8.70746E-09,49.605244,145.472591,30.743676,6.229747449,0.230982982,3.570302331,0.031382356,1485.464223,3.5529E-12,7.134395067,1.51981E-07,0.03800775,9.927084,43.491159,6.69,"G. Kommineni, B.R. Golla, M.Z. Alam, R. Sarkar, S.P. V.V, Structure-property correlation and deformation mechanisms in ductile phase (Nbss) toughened cast Nb–Si alloys, J. Alloys Compd. 873 (2021) 159832."
alloy149,76.3,18.7,0,0,0,0,5,0,0,0,0,0,4.7865,1.6561,11.697,-34.49174,5.568,-48.52460336,2520.27,694.82,7.188623,1.3861,369.5384,83.2479,8.5111,0.40684707,0.07686486,2.0213837,0.917692,0.0003756,226.876,3256.64,35.901,80.70065531,2520.119,92.304,4655.422,618.811,30.8706,673.929,92.7325,1.6426,1.327064,58.784,21.5996,369.81303,369.81303,379.38803,182.131,154.639,0.000185583,121.734,141.553,113.632,7.30017,11.226331,23.738343,0.349239,69.9711,6.3411E-06,5.232287,0.000187135,6.0435,145.204,131.371,1.031826731,0.173754665,1.02646E-08,57.486624,261611.1104,110.373199,636.900519,177803.1288,536.329584,510735.4319,13389.43928,92.24249564,12243.70996,479.1786938,0.01866024,0.032239706,158.833344,129.2708798,6908.530817,6908.530817,7757.823167,1166.777839,443.704679,9.01237E-09,50.121244,152.487191,32.294576,5.880837021,0.629111023,3.614677041,0.030276524,1481.652135,3.33934E-12,7.162242937,1.5198E-07,0.09485775,21.134384,53.181359,10.4,"G. Kommineni, B.R. Golla, M.Z. Alam, R. Sarkar, S.P. V.V, Structure-property correlation and deformation mechanisms in ductile phase (Nbss) toughened cast Nb–Si alloys, J. Alloys Compd. 873 (2021) 159832."
alloy150,71.3,18.7,5,0,0,0,5,0,0,0,0,0,4.76,1.6531,11.912,-34.62054,7.1026,-52.23370953,2479.82,709.38,6.994812,1.3877,367.7904,84.4177,8.5598,0.508749128,0.096937122,1.9893337,1.165192,0.0005756,225.126,3289.64,34.951,78.44868681,2479.669,92.854,4582.572,605.941,30.4706,660.929,88.8075,1.6396,1.308214,58.684,22.2246,368.04703,368.04703,386.29553,181.031,154.439,0.000182768,121.334,141.003,113.232,7.09702,11.215331,23.761343,0.362139,68.3811,6.4061E-06,5.022287,0.000187148,6.0435,145.254,131.271,1.016818274,1.452615875,7.80025E-07,108.240124,297043.8704,117.832599,678.2826293,190293.6034,556.042684,558888.8448,14961.53552,98.53897564,13918.86396,823.9506938,0.01908684,0.041481446,160.180144,144.1932548,7106.994003,7106.994003,7987.611102,1154.856039,440.720279,8.87345E-09,50.548444,152.242991,33.440176,6.14903362,0.639887305,3.664364263,0.031264948,1581.428133,3.54427E-12,7.383703477,1.51976E-07,0.09485775,21.261484,52.845559,10.59,"G. Kommineni, B.R. Golla, M.Z. Alam, R. Sarkar, S.P. V.V, Structure-property correlation and deformation mechanisms in ductile phase (Nbss) toughened cast Nb–Si alloys, J. Alloys Compd. 873 (2021) 159832."
alloy151,42,16,10,2,0,0,30,0,0,0,0,0,4.4,1.6422,11.393,-35.1968,11.0348,-60.31465315,2276.24,724.5,6.37875,1.4404,360.0782,81.2935,10.1204,0.71364025,0.10773805,1.723116,1.17942,0.001438,214.6,3469.6,33.92,76.20780617,2276.0894,85.02,4431.26,564.922,27.207,616.778,71.478,1.5612,1.20704,57.22,20.542,360.2294,360.2294,435.0264,182.68,157.56,0.000150135,121.68,142.62,114.36,6.4302,11.94706,24.09624,0.37886,60.134,0.000006514,4.54416,0.00016023,5.715,148.96,134.2,0.855113912,2.901070004,1.80724E-05,283.6,388803.84,118.5936,684.0728312,203712.708,586.3396,545927.3124,14461.40612,119.344801,13839.07492,1408.941316,0.03512656,0.061840478,163.7316,145.064836,6599.588962,6599.588962,8500.885499,1171.9376,482.8464,7.89108E-09,51.2976,170.1956,43.0704,5.26305116,2.046044336,3.647181222,0.03370092,2473.139844,8.8464E-12,29.43741005,1.34327E-07,0.470025,60.5584,84.52,9.48,哈尔滨工业大学. 一种利用B4C提高Nb-Si基高温合金韧性的方法:CN202410609444.9[P]. 2024-07-30.
alloy152,42,16,20,2,0,0,20,0,0,0,0,0,4.4,1.6362,11.752,-34.2688,11.4698,-60.16233229,2257.54,734.03,6.19141,1.4263,357.2662,82.9892,9.5243,0.755600788,0.126441521,1.762016,1.77102,0.001812,214.6,3503.6,32.12,71.87210617,2257.3894,89.82,4319.06,550.482,27.167,603.078,68.128,1.5822,1.19504,57.42,22.872,357.4174,357.4174,430.4114,179.68,156.06,0.000157305,120.68,140.82,113.06,6.2298,11.60806,24.06624,0.40336,60.054,0.000006804,4.55416,0.000160228,5.815,147.66,132.9,0.853708377,4.8732041,1.87494E-05,283.6,421675.04,125.8656,723.0460584,212398.4616,630.3076,602960.8164,16278.01588,119.999761,15714.00212,1713.476416,0.02938516,0.068009438,160.8036,176.487216,6879.008403,6879.008403,7957.182196,1113.0176,450.7764,7.76388E-09,49.6576,158.3876,41.0164,5.59210796,1.680982016,3.579455622,0.03416103,2479.186884,9.13118E-12,29.39542685,1.34327E-07,0.417025,47.0644,71.65,10.11,哈尔滨工业大学. 一种兼具高韧性高强度的超高温合金及其制备方法:CN202410609445.3[P]. 2024-07-30
alloy153,56,16,26,2,0,0,0,0,0,0,0,0,4.54,1.6326,11.948,-31.5616,8.6997,-51.86147998,2333.4,766.39,6.341052,1.3935,356.5366,83.6085,7.598,0.643182854,0.150697379,1.929556,2.26122,0.002,219.5,3479.2,31.18,69.50621797,2333.2494,97.88,4298.64,557.638,28.207,612.078,72.418,1.6326,1.22382,58.1,25.782,356.7382,356.7382,401.8404,176.76,153.62,0.000179527,119.8,138.76,111.58,6.39782,10.96086,23.94184,0.41624,64.346,0.000007202,5.16216,0.000160189,6.015,144.92,130.58,0.905500064,5.307578852,1.91296E-05,229.21,427887.36,129.7476,739.0658155,243274.6622,543.5056,678965.9104,19501.95476,110.442801,19001.79812,1814.007076,0.01427524,0.066295748,151.37,181.583076,6979.729671,6979.729671,7207.558924,1013.7424,382.8356,7.7254E-09,44.32,126.1424,28.9636,6.492859988,0.24812064,3.328356774,0.034391022,2274.697284,8.957E-12,28.99550429,1.3434E-07,0.251025,9.5136,37.2036,13.25,哈尔滨工业大学. 一种稀土钐韧化的Nb-Si基超高温合金及其制备方法:CN202311231228.7[P]. 2023-12-22
alloy154,60,17,23,0,0,0,0,0,0,0,0,0,4.6,1.6372,12.143,-32.0664,7.863,-50.80683831,2383.37,729.33,6.504333,1.3897,358.2177,84.8733,7.7681,0.584426013,0.130304274,1.969737,2.12122,0.001286,220.61,3414.2,32.04,71.527682,2383.22,97.67,4368.41,570.308,29.006,625.09,76.12,1.6372,1.24603,57.98,25.511,358.4337,358.4337,398.3318,178.15,154.07,0.000183127,120.1,139.2,111.78,6.57471,10.99661,23.88793,0.40033,62.587,0.0000068,4.59517,0.000170182,6.085,144.87,130.65,0.899627903,4.856910232,2.9018E-06,212.0379,374386.36,126.6784,723.8247164,208097.7916,545.9811,645643.4019,18201.78994,106.148364,17518.5619,1701.2796,0.01474416,0.062739849,150.1996,176.522379,7191.333353,7191.333353,7465.213861,1004.0275,382.6051,7.67838E-09,45.79,130.36,30.2316,6.435042686,0.237050258,3.476396885,0.030963041,1697.561731,3.894E-12,7.255912841,1.41038E-07,0.035275,9.8331,38.8275,6.3,哈尔滨工业大学. 一种高强韧高温NbSiTiCx合金及其制备方法:CN202210719573.4[P].2023-06-13
alloy155,56,16,22,2,2,2,0,0,0,0,0,0,4.58,1.6302,12.71,-31.7648,9.8582,-54.9244721,2349.28,760.88,6.594187,1.3915,356.9462,83.3802,7.9104,0.729098628,0.157543589,1.917996,4.15922,0.002266,220.2,3492.6,32.22,72.20125997,2349.3294,100.38,4312.64,559.074,28.377,613.4756,73.4,1.6302,1.22826,58.16,25.174,357.1478,357.1478,399.0206,177.2,153.5,0.000180063,119.9,138.8,111.76,6.62754,10.948858,23.92104,0.40718,65.808,0.000007074,5.28616,0.000160181,6.055,144.78,130.56,0.927665566,208.1453837,2.53086E-05,217.52,535755.24,159.6516,956.7537135,237928.2751,1188.1156,700314.2304,19706.50592,108.106121,19147.98261,1751.1932,0.01615396,0.064502032,150.8544,188.410724,6941.448301,6941.448301,7480.604914,1035.36,394.61,8.34463E-09,46.89,134.96,32.0624,7.265196328,0.641474414,3.348868678,0.035356788,2252.151936,9.00232E-12,28.91591261,1.34342E-07,0.378225,19.0116,43.4064,12.62,"杨春艳, 陈颖, 沙江波, Cr对Nb-16Si-22Ti-2Al-2Hf合金显微组织与高低温力学性能的影响, 航空学报 31(9) (2010) 1892-1899."
alloy156,41,16,22,2,17,2,0,0,0,0,0,0,4.73,1.6392,12.676,-32.8268,12.0519,-60.10965018,2263.78,732.23,6.347583,1.3645,351.0902,86.3812,8.7405,0.831115131,0.157754939,1.881096,4.45172,0.002521,220.2,3861.6,29.67,66.06471947,2263.8294,126.48,4001.69,508.374,27.507,563.1476,70.13,1.6392,1.20891,58.46,27.709,351.2378,351.2378,393.1106,172.4,149.75,0.000192168,117.8,135.05,109.81,6.42054,10.407463,23.73354,0.43478,71.838,0.000006714,5.46616,0.000160178,6.43,142.08,128.31,0.88800146,206.8698088,2.47255E-05,217.52,1298035.44,151.7211,916.0286204,210838.3525,5289.4696,810182.1939,22010.71952,115.139201,21470.27758,1728.7283,0.01606936,0.065356722,148.2684,237.125819,7455.533197,7455.533197,8489.626306,966.24,395.5475,1.05534E-08,50.46,153.1475,37.0739,6.703828888,2.419210406,3.293477428,0.031825092,2312.174556,9.574E-12,29.60849501,1.34343E-07,1.13385,53.7336,56.6139,8.48,"杨春艳, 陈颖, 沙江波, Cr对Nb-16Si-22Ti-2Al-2Hf合金显微组织与高低温力学性能的影响, 航空学报 31(9) (2010) 1892-1899."
alloy157,98,2,0,0,0,0,0,0,0,0,0,0,4.98,1.606,4.2,-4.3904,0.8151,-6.614718239,2728.89,421.97,8.431548,1.4235,334.301,29.827,2.7145,0.506632252,0.110619375,2.507902,1.13032,0.000396,228.96,3454.4,40.46,91.6099426,2728.74,103.84,4980.12,674.06,27.276,727.34,87.05,1.606,1.26944,53.64,27.016,334.6538,334.6538,334.6538,196.26,162.94,0.000232185,124.64,146.38,115.72,8.4452,10.86526,24.50378,0.27394,55.606,0.000007206,6.56602,0.000020147,6.01,145.84,133.66,0.132995879,0.018977818,7.84E-10,0.0784,32112.64,14.2884,82.35547617,22147.3924,65.9344,66646.5856,1728.8964,11.102224,1569.7444,44.2225,0.001764,0.003490446,20.0704,16.711744,886.6459076,886.6459076,886.6459076,148.3524,55.0564,1.13584E-09,6.3504,18.8356,3.8416,0.76317696,0.028838832,0.453656132,0.003916256,178.008964,4.32964E-13,0.87958138,1.95941E-08,0.0049,1.2544,5.6644,16.8,"孔玢. Si,Zr,Y和Dy对多元Nb-Si基合金室温强韧性影响的研究[D]. 北京航空航天大学,2017."
alloy158,96.5,3.5,0,0,0,0,0,0,0,0,0,0,4.965,1.6105,5.513,-7.5656,1.2614,-10.98770252,2712.94,468.51,8.328115,1.4193,337.4968,39.1543,3.5737,0.452324008,0.098768087,2.4688285,1.11556,0.000393,228.93,3435.2,40.055,90.63762205,2712.795,102.97,4952.46,669.605,27.633,723.095,87.7625,1.6105,1.27577,54.12,26.578,337.84415,337.84415,337.84415,194.955,162.145,0.000228574,124.37,145.915,115.51,8.3516,10.883455,24.431615,0.280645,57.0355,7.1355E-06,6.465535,3.51448E-05,6.0175,145.72,133.405,0.229180398,0.032702846,1.351E-09,0.1351,55336.96,24.621975,141.916133,38164.70298,113.6191,114846.3484,2979.258975,19.131511,2705.005975,76.20484375,0.00303975,0.006014787,34.5856,28.797916,1527.880894,1527.880894,1527.880894,255.642975,94.873975,1.95729E-09,10.9431,32.457775,6.6199,1.31511744,0.049695488,0.781746727,0.006748549,306.7475898,7.4609E-13,1.515707199,3.37649E-08,0.00844375,2.1616,9.760975,12.6,"孔玢. Si,Zr,Y和Dy对多元Nb-Si基合金室温强韧性影响的研究[D]. 北京航空航天大学,2017."
alloy159,56,16,22,2,2,2,0,0,0,0,0,0,4.58,1.6302,12.71,-31.7648,9.8582,-54.9244721,2349.28,760.88,6.594187,1.3915,356.9462,83.3802,7.9104,0.729098628,0.157543589,1.917996,4.15922,0.002266,220.2,3492.6,32.22,72.20125997,2349.3294,100.38,4312.64,559.074,28.377,613.4756,73.4,1.6302,1.22826,58.16,25.174,357.1478,357.1478,399.0206,177.2,153.5,0.000180063,119.9,138.8,111.76,6.62754,10.948858,23.92104,0.40718,65.808,0.000007074,5.28616,0.000160181,6.055,144.78,130.56,0.927665566,208.1453837,2.53086E-05,217.52,535755.24,159.6516,956.7537135,237928.2751,1188.1156,700314.2304,19706.50592,108.106121,19147.98261,1751.1932,0.01615396,0.064502032,150.8544,188.410724,6941.448301,6941.448301,7480.604914,1035.36,394.61,8.34463E-09,46.89,134.96,32.0624,7.265196328,0.641474414,3.348868678,0.035356788,2252.151936,9.00232E-12,28.91591261,1.34342E-07,0.378225,19.0116,43.4064,11.73,"王占涛. Ga对Nb-Si合金组织及力学性能的影响[D]. 黑龙江: 哈尔滨工业大学, 2014."
alloy160,47,17,20,2,2,4,0,0,0,0,8,0,4.57,1.6204,14.17,-33.4888,12.1823,-62.64043479,2392.95,815.19,7.369863,1.3912,359.5647,85.0654,8.2816,0.870489082,0.17762365,1.822567,7.65538,0.002872,220.18,3450.8,35.51,81.20882707,2393.1994,105.52,4377.64,565.392,28.573,617.4736,69.315,1.6204,1.21684,58.38,22.834,359.7443,359.7443,401.8571,177.13,153.75,0.000170748,120.02,138.73,112.14,7.3876,11.018908,23.94713,0.39407,67.087,0.000006893,5.31517,0.000170176,6.09,144.94,130.63,0.938914692,415.9167024,3.11386E-05,217.2076,547663.36,307.8099,2016.66574,293887.3267,1779.8696,820383.7104,21458.82454,112.244521,19991.34891,1921.209475,0.02007784,0.068667954,158.9556,209.777444,7225.546861,7225.546861,7764.413943,1100.7731,432.8675,8.54425E-09,50.3196,141.5771,37.2604,15.37175804,0.767275,3.682587333,0.041122505,2310.144931,9.19405E-12,29.40426804,1.4104E-07,0.40065,23.3764,48.6931,12.8194,"李兆博. 合金元素对Nb-Si-Ti超高温合金组织和氧化烧蚀性能影响研究[D]. 黑龙江: 哈尔滨工业大学, 2020."
alloy161,58,14,18,2,2,1,0,5,0,0,0,0,4.7,1.6576,16.305,-28.5672,10.4106,-53.68527104,2412.74,759.33,6.886191,1.3909,353.4206,78.6355,7.3672,0.879262617,0.191809821,1.939974,3.0249,0.001939,221.99,3632,33.26,74.59560737,2412.6894,112.57,4403.96,571.86,28.298,626.9806,75.741,1.6576,1.23643,57.78,24.686,353.6294,353.6294,386.7087,179.32,154.11,0.00018296,120.35,139.36,112.15,6.95296,10.832356,23.96056,0.38843,69.746,0.000007005,6.28714,0.000140168,6.025,144.42,130.68,0.880599381,107.0099736,2.19522E-05,184.4899,827614,138.2524,812.2108795,236378.5839,3581.5451,668050.9584,18515.7234,94.503346,18030.78805,1449.509219,0.02658424,0.054224325,134.3516,170.169604,6173.813988,6173.813988,7057.652999,950.5176,354.0179,7.784E-09,42.9475,123.5704,28.8275,6.905987058,0.669214227,2.931404426,0.033541625,2273.569684,8.74988E-12,37.87017076,1.20353E-07,0.385625,17.4436,38.0776,8.4065,"李兆博. 合金元素对Nb-Si-Ti超高温合金组织和氧化烧蚀性能影响研究[D]. 黑龙江: 哈尔滨工业大学, 2020."
alloy162,49,14,20,2,2,3,0,10,0,0,0,0,4.71,1.6784,20.324,-28.9072,11.9607,-57.59828795,2398.78,765.29,6.993387,1.3913,351.7464,79.3562,7.6101,0.992523937,0.20652654,1.822974,5.2534,0.002436,220.59,3771.3,33.55,75.55867407,2398.9294,123.45,4366.75,560.112,28.164,615.7876,71.739,1.6784,1.21833,57.83,23.695,351.9228,351.9228,392.1809,178.68,153.75,0.000172669,120.05,138.79,111.96,7.052,10.80399,23.96536,0.39047,72.761,0.000006878,6.80014,0.000140171,5.99,144.35,130.64,0.885534037,305.8449571,2.81911E-05,211.9019,1146197.31,169.1475,1034.077589,242252.5986,5824.2475,664449.7875,17787.44566,96.296654,17420.76573,1632.170979,0.04130744,0.059223041,134.5811,189.123275,6289.778192,6289.778192,7415.947722,941.0776,354.5075,7.86463E-09,42.3275,121.5059,29.7784,8.1421978,0.914455429,2.98187001,0.034667769,2570.601179,9.04432E-12,47.45909612,1.20352E-07,0.40365,23.0675,40.6904,7.8981,"李兆博. 合金元素对Nb-Si-Ti超高温合金组织和氧化烧蚀性能影响研究[D]. 黑龙江: 哈尔滨工业大学, 2020."
alloy163,40,14,22,2,2,5,0,15,0,0,0,0,4.72,1.6992,23.487,-29.1816,13.0174,-60.22575587,2384.82,770.78,7.101147,1.3916,350.0722,80.0353,7.8452,1.063826379,0.211502844,1.705974,7.4819,0.002933,219.19,3910.6,33.84,76.52174077,2385.1694,134.33,4329.54,548.364,28.03,604.5946,67.737,1.6992,1.20023,57.88,22.704,350.2162,350.2162,397.6531,178.04,153.39,0.000162378,119.75,138.22,111.77,7.15104,10.775624,23.97016,0.39251,75.776,0.000006751,7.31314,0.000140174,5.955,144.28,130.6,0.863090693,494.747516,3.3936E-05,235.3939,1425971.64,199.8744,1254.089304,247747.9381,7830.2011,658079.4484,16783.1369,98.05405,16560.17692,1782.800731,0.05516536,0.063566537,134.8056,206.112784,6399.91743,6399.91743,7714.352499,930.8184,354.7379,7.73344E-09,41.5275,118.7916,30.6571,9.358790698,1.15808737,3.032289514,0.03578559,2849.452224,9.3065E-12,56.52168348,1.20351E-07,0.419225,28.6816,43.3,6.8308,"李兆博. 合金元素对Nb-Si-Ti超高温合金组织和氧化烧蚀性能影响研究[D]. 黑龙江: 哈尔滨工业大学, 2020."
alloy164,47,16,18,2,2,5,0,10,0,0,0,0,4.69,1.6793,21.13,-32.0328,12.415,-61.6875173,2388.62,768.89,7.062896,1.3881,356.4986,83.3909,8.1837,0.925761011,0.18537336,1.751416,7.19172,0.002744,220.55,3723.1,34.01,76.87470667,2388.9694,121.53,4356.19,557.22,28.766,613.0356,72.537,1.6796,1.22625,58.45,22.415,356.6678,356.6678,397.1659,177.58,152.99,0.00016565,119.91,138.49,111.96,7.10326,10.884034,23.88254,0.39183,74.689,0.00000673,6.68216,0.000160166,5.99,144.43,130.54,0.954525657,497.2722332,3.42061E-05,211.3075,1200429.39,202.3699,1267.962372,245860.5507,5970.8491,676552.3539,17745.2346,104.398594,17280.49838,1724.598531,0.04464584,0.063803488,148.7875,201.361675,6945.118021,6945.118021,7908.645878,1041.0636,396.6299,8.56241E-09,46.3019,133.7899,33.1384,9.193140192,1.074448397,3.354109508,0.037282361,2673.651579,9.3447E-12,48.24473789,1.34347E-07,0.41365,27.9651,47.7084,7.9803,"李兆博. 合金元素对Nb-Si-Ti超高温合金组织和氧化烧蚀性能影响研究[D]. 黑龙江: 哈尔滨工业大学, 2020."
alloy165,44,16,20,2,2,1,0,15,0,0,0,0,4.76,1.7184,22.162,-31.6872,12.167,-60.7651133,2389.9,781.34,6.793501,1.3795,355.4484,83.9071,7.7664,0.917654867,0.201717696,1.731256,3.24922,0.002065,221.25,3890.6,32.44,72.70275557,2389.8494,134.03,4327.44,551.772,28.734,608.7186,73.701,1.7184,1.23233,58.68,22.762,355.6068,355.6068,392.1555,176.34,151.97,0.000165349,119.43,137.62,111.41,6.9179,10.701516,23.81954,0.40113,79.546,0.000006687,7.39916,0.00016016,5.985,143.58,129.9,0.928927104,106.8381641,2.18943E-05,198.1475,1458015.64,146.7864,864.8423371,258269.1701,7883.4091,679942.2064,17666.83822,105.759794,17326.71088,1591.616899,0.04911544,0.060660301,146.3976,200.713556,7032.376016,7032.376016,7725.679087,997.7644,373.6091,8.15481E-09,42.9051,123.6956,28.6819,8.19269239,0.90733344,3.227476548,0.035592273,2792.503684,9.56173E-12,56.49113145,1.34349E-07,0.416025,20.2836,39.75,7.4325,"李兆博. 合金元素对Nb-Si-Ti超高温合金组织和氧化烧蚀性能影响研究[D]. 黑龙江: 哈尔滨工业大学, 2020."
alloy166,50,16,22,2,2,3,0,5,0,0,0,0,4.62,1.6552,17.493,-32.0104,11.5096,-59.10445878,2354.04,766.49,6.716718,1.3897,356.0752,83.7331,8.0184,0.846414252,0.179013093,1.829956,5.26022,0.002487,219.85,3623.4,32.58,73.20927777,2354.1894,111.31,4305.98,553.524,28.42,608.6286,71.829,1.6552,1.22173,58.28,24.156,356.2552,356.2552,399.9827,176.9,153.11,0.000172563,119.73,138.4,111.67,6.76044,10.8992,23.90534,0.40527,69.766,0.000006935,5.91716,0.000160178,6.025,144.56,130.46,0.93631262,306.1932303,2.82891E-05,223.4875,884764.44,175.5036,1071.188614,243460.3337,3685.7339,691637.8596,18848.67482,108.06955,18371.09929,1793.035859,0.03059896,0.065780897,150.1416,200.048464,7001.884015,7001.884015,7665.19986,1026.99,392.4779,8.3925E-09,46.0171,132.54,32.1011,8.134720786,0.829280859,3.354651844,0.036052477,2513.868644,9.25228E-12,39.26211769,1.34343E-07,0.395625,22.5664,44.5084,8.3171,"李兆博. 合金元素对Nb-Si-Ti超高温合金组织和氧化烧蚀性能影响研究[D]. 黑龙江: 哈尔滨工业大学, 2020."
alloy167,42,18,18,2,2,3,0,15,0,0,0,0,4.74,1.7196,22.882,-34.5112,12.7032,-64.74151317,2379.74,784.65,6.865154,1.3763,360.2006,87.532,8.3153,0.875956593,0.183720361,1.659698,5.18754,0.002373,221.21,3842.4,32.9,74.01878817,2379.8894,132.11,4316.88,548.88,29.336,605.9666,74.499,1.7196,1.24025,59.3,21.482,360.3518,360.3518,397.1405,175.24,151.21,0.000158331,119.29,137.32,111.41,6.96916,10.78156,23.73672,0.40249,81.474,0.000006539,7.28118,0.000180155,5.985,143.66,129.8,0.984792411,306.0349246,2.81378E-05,197.6059,1523748.24,181.03,1106.244083,261696.2486,8070.6379,691214.5456,17576.3886,113.175454,17147.53575,1680.913099,0.05235784,0.065018988,159.55,210.563476,7652.754685,7652.754685,8218.630481,1092.6024,413.0259,8.74984E-09,46.7059,135.2776,32.0419,9.257382714,1.083731265,3.575562422,0.03817787,2869.391124,9.80558E-12,57.41811799,1.47544E-07,0.426025,25.3044,46.62,7.5121,"李兆博. 合金元素对Nb-Si-Ti超高温合金组织和氧化烧蚀性能影响研究[D]. 黑龙江: 哈尔滨工业大学, 2020."
alloy168,48,18,20,2,2,5,0,5,0,0,0,0,4.6,1.6564,18.437,-35.1,11.9631,-63.14007083,2343.88,769.16,6.78764,1.3865,360.8274,87.3311,8.5646,0.798862417,0.163090838,1.758398,7.19854,0.002795,219.81,3575.2,33.04,74.52531037,2344.2294,109.39,4295.42,550.632,29.022,605.8766,72.627,1.6564,1.22965,58.9,22.876,361.0002,361.0002,404.9677,175.8,152.35,0.000165545,119.59,138.1,111.67,6.8117,10.979244,23.82252,0.40663,71.694,0.000006787,5.79918,0.000180173,6.025,144.64,130.36,1.006303475,497.5940677,3.42727E-05,222.8339,924738.96,209.6184,1311.257161,246177.065,3785.7179,702456.9636,18768.35878,115.863266,18191.4288,1885.319771,0.03399304,0.070307488,163.79,213.467024,7616.109368,7616.109368,8080.11407,1123.06,433.6275,9.08879E-09,49.9019,144.59,35.4611,9.21555391,0.974031848,3.71694963,0.038626813,2628.467764,9.56953E-12,39.83941151,1.47538E-07,0.405625,27.4304,51.4904,8.8503,"李兆博. 合金元素对Nb-Si-Ti超高温合金组织和氧化烧蚀性能影响研究[D]. 黑龙江: 哈尔滨工业大学, 2020."
alloy169,45,18,22,2,2,1,0,10,0,0,0,0,4.67,1.6952,20.066,-34.7088,11.9214,-62.66639042,2345.16,781.72,6.515969,1.3779,359.7772,87.8758,8.1621,0.805489974,0.178946594,1.738238,3.25604,0.002116,220.51,3742.7,31.47,70.35335927,2345.1094,121.89,4266.67,545.184,28.99,601.5596,73.791,1.6952,1.23573,59.13,23.223,359.9392,359.9392,399.9573,174.56,151.33,0.000165244,119.11,137.23,111.12,6.62634,10.796726,23.75952,0.41593,76.551,0.000006744,6.51618,0.000180167,6.02,143.79,129.72,0.980986437,107.2137744,2.20301E-05,210.7099,1231871.71,150.9891,888.5339932,258664.4268,6001.7779,702352.5411,18618.17954,117.24085,18175.8305,1752.128619,0.04026296,0.067122957,161.1931,212.498971,7712.560715,7712.560715,7975.327556,1075.3464,409.3011,8.68114E-09,46.1979,133.8171,30.6856,8.107018984,0.841671969,3.58275415,0.036661445,2776.413299,9.79146E-12,49.35199839,1.4754E-07,0.40835,20.1059,43.3016,6.7993,"李兆博. 合金元素对Nb-Si-Ti超高温合金组织和氧化烧蚀性能影响研究[D]. 黑龙江: 哈尔滨工业大学, 2020."
alloy170,50,18,20,2,2,3,0,5,0,0,0,0,4.62,1.6624,17.743,-34.8808,11.5447,-61.99883851,2348.96,771.99,6.662928,1.3836,361.0354,87.2451,8.3654,0.777448869,0.164971616,1.790678,5.14154,0.002403,220.51,3584.6,32.42,72.81363777,2349.1094,109.93,4298.24,552.732,29.056,608.1686,74.349,1.6624,1.23771,58.96,23.322,361.2154,361.2154,401.4735,175.6,152.13,0.000168875,119.53,138,111.55,6.7169,10.92786,23.79992,0.40905,72.308,0.000006815,5.86718,0.00018017,6.035,144.38,130.16,1.004912982,306.6840623,2.83135E-05,210.7099,918442.84,180.1436,1098.911471,248922.8516,3766.1051,706121.1024,19086.79438,115.653214,18506.246,1780.491299,0.03148024,0.067499706,162.8984,207.536116,7600.577179,7600.577179,7978.541869,1112.14,426.0331,8.99915E-09,49.0691,142.3,33.6875,8.42384119,0.853582819,3.655758774,0.037642648,2587.144336,9.55828E-12,39.72609903,1.47539E-07,0.400025,23.2756,47.9944,7.87,"李兆博. 合金元素对Nb-Si-Ti超高温合金组织和氧化烧蚀性能影响研究[D]. 黑龙江: 哈尔滨工业大学, 2020."
alloy171,50,16,20,2,2,5,0,5,0,0,0,0,4.62,1.6504,18.12,-32.0888,11.787,-59.96670518,2365.14,763.3,6.921006,1.3921,356.5664,83.4453,8.1959,0.86877369,0.175472871,1.810496,7.21822,0.002799,219.85,3600.8,33.58,75.82173777,2365.4894,110.55,4332.3,556.572,28.546,611.5366,71.677,1.6504,1.22121,58.26,23.46,356.7464,356.7464,400.7139,177.54,153.41,0.000170359,119.95,138.72,111.95,6.9365,10.954984,23.91874,0.39769,69.788,0.000006881,5.93316,0.000160176,6.015,144.8,130.7,0.951402916,497.3362448,3.42527E-05,223.4875,886441.36,203.3436,1273.199655,240379.0633,3706.9075,686313.85,18505.78702,106.423234,17996.65009,1813.693571,0.03283384,0.066145386,150.4524,201.5908,6953.608093,6953.608093,7791.670698,1045.9084,401.0219,8.59465E-09,47.1875,136.0216,33.8875,8.86009855,0.95072352,3.394395172,0.037083054,2511.786256,9.21534E-12,39.16531257,1.34344E-07,0.401025,26.56,48.07,11.2,"李兆博. 合金元素对Nb-Si-Ti超高温合金组织和氧化烧蚀性能影响研究[D]. 黑龙江: 哈尔滨工业大学, 2020."
alloy172,52,16,20,2,2,3,0,5,0,0,0,0,4.64,1.6564,17.434,-31.9096,11.362,-58.84003964,2370.22,765.95,6.796644,1.3891,356.7744,83.366,7.9983,0.843960427,0.177606725,1.842776,5.16122,0.002407,220.55,3610.2,32.96,74.11006517,2370.3694,111.09,4335.12,558.672,28.58,613.8286,73.399,1.6564,1.22927,58.32,23.906,356.9616,356.9616,397.2197,177.34,153.19,0.000173689,119.89,138.62,111.83,6.8417,10.9036,23.89614,0.40011,70.402,0.000006909,6.00116,0.000160173,6.025,144.54,130.5,0.946648975,306.5072029,2.82967E-05,211.3075,879663.96,174.5384,1065.292084,242917.3524,3686.0419,689769.9856,18799.27462,106.24555,18285.52185,1712.136899,0.03039304,0.063473657,149.6376,195.138964,6939.906739,6939.906739,7660.371241,1035.6844,393.8939,8.47295E-09,46.3979,133.8556,32.1811,8.09204791,0.827781339,3.33755346,0.036142158,2472.803396,9.19882E-12,39.03377881,1.34345E-07,0.395625,22.4884,44.71,9.185,"李兆博. 合金元素对Nb-Si-Ti超高温合金组织和氧化烧蚀性能影响研究[D]. 黑龙江: 哈尔滨工业大学, 2020."
alloy173,53,15,24,2,4,2,0,0,0,0,0,0,4.59,1.6272,12.478,-30.4896,10.3825,-54.70501623,2332.33,755.11,6.549431,1.3914,353.3357,82.0643,7.8769,0.794218889,0.167336729,1.926305,4.30706,0.002382,219.52,3567.8,31.77,71.13048087,2332.3794,104.66,4260.48,550.136,27.863,604.3952,70.919,1.6272,1.21392,57.84,26.054,353.5265,353.5265,398.8687,176.99,153.45,0.000182959,119.64,138.39,111.48,6.58108,10.860142,23.95335,0.41155,65.023,0.000007099,5.29315,0.000150187,6.1,144.52,130.39,0.879838248,207.7901783,2.52397E-05,229.5496,641565.16,157.2571,943.2917482,232346.1693,1783.6444,718514.9296,20192.8301,105.751481,19697.45363,1792.207739,0.01557016,0.064751974,143.9744,192.216884,6725.684991,6725.684991,7461.814067,981.0499,378.2875,8.28008E-09,46.1304,133.3779,32.3096,7.061415794,0.899536586,3.195723928,0.034105348,2232.269971,8.9411E-12,28.86846323,1.27444E-07,0.49375,24.1696,43.8979,15.5,"黄永林. Sr和Sc对Nb-Si-Ti-Cr-Al-Hf合金的微观组织和室温力学性能影响的研究[D]. 北京航空航天大学, 2019"
alloy174,45,8,29,3,10,5,0,0,0,0,0,0,4.62,1.5979,11.447,-20.0052,11.6863,-46.95731369,2306.3,739.97,6.863603,1.406,334.7689,65.494,7.1945,1.347255398,0.225774972,1.989918,7.81677,0.003582,216.82,3840.1,32.34,72.86965266,2306.6541,118.55,4165.85,530.667,25.2375,583.615,59.342,1.5979,1.14236,55.78,28.87,334.9309,334.9309,394.5107,179.56,155.36,0.000194683,119.63,138.45,111.41,6.81543,10.61624,24.26802,0.40689,60.086,0.000007465,5.83508,8.02123E-05,6.1675,144.41,130.79,0.638978724,492.0489649,4.02999E-05,268.9476,822660.99,188.4844,1186.928173,218101.6602,3221.4075,742442.4675,20648.00981,72.67036875,20459.79912,1726.775236,0.01310259,0.05451991,94.9516,177.0975,4287.965484,4287.965484,6891.699839,705.2464,278.7304,7.20027E-09,40.0131,115.8475,32.6219,7.171330125,1.735698573,2.02770596,0.031255878,2195.741004,1.03933E-11,38.07034147,7.35661E-08,0.94631875,44.0019,43.9059,13.4,"黄永林. Sr和Sc对Nb-Si-Ti-Cr-Al-Hf合金的微观组织和室温力学性能影响的研究[D]. 北京航空航天大学, 2019"
alloy175,82,16,0,2,0,0,0,0,0,0,0,0,4.8,1.6482,10.99,-30.8128,4.4412,-42.11005809,2543.74,725.03,7.371271,1.3849,365.6262,78.1556,7.3081,0.366641723,0.083155575,2.096216,0.97422,0.00096,228.6,3307.6,36.12,81.21645417,2543.5894,95.02,4677.46,624.562,30.287,679.678,92.828,1.6482,1.32184,58.62,22.532,365.9214,365.9214,365.9214,182.48,154.66,0.000194165,121.88,141.62,113.66,7.4542,11.01806,23.82224,0.34916,72.614,0.000006864,6.25416,0.000160124,6.015,144.66,131.1,0.981035043,0.140840132,0.000017216,0.8,284910.24,108.5056,622.5571374,204185.329,463.1396,527778.8484,14174.80436,83.623281,13204.69252,353.753216,0.01207876,0.027023054,144.7556,118.578576,6087.309968,6087.309968,6087.309968,1098.1696,399.1844,8.36959E-09,44.9856,133.6356,26.3844,5.67414436,0.218552816,3.101604742,0.032875014,1767.372804,8.3371E-12,26.57528285,1.3436E-07,0.251025,8.6244,39.45,16.8,"李兆博. Nb-Si基超高温合金强韧化及高温变形行为[D].黑龙江:哈尔滨工业大学,2024."
alloy176,79,16,0,5,0,0,0,0,0,0,0,0,4.74,1.6485,10.979,-31.7656,5.2313,-44.78756121,2489.24,800.16,7.208408,1.385,367.8735,78.177,7.3106,0.409939092,0.097882168,2.025716,0.94671,0.001848,228.48,3356.2,35.28,79.23870923,2489.0935,93.97,4610.71,612.685,29.8055,667.615,91.52,1.6485,1.31182,59.37,21.938,368.1579,368.1579,368.1579,180.08,153.37,0.000187688,121.52,140.99,113.51,7.2781,10.99253,23.81024,0.36812,78.113,0.000007338,7.19316,0.00016012,5.9175,144.57,130.83,1.076346249,0.155638586,4.17177E-05,1.1696,378037.56,123.1216,702.7888207,277711.9003,477.8291,626513.4459,17418.97128,94.47749475,16623.26228,426.6716,0.01205275,0.031488568,154.5131,123.966156,6090.151889,6090.151889,6090.151889,1209.9136,428.8931,9.17114E-09,46.9296,139.6899,26.4099,6.28385539,0.248667749,3.087594502,0.041306906,2537.084331,1.6015E-11,55.92154937,1.34362E-07,0.56131875,8.6451,40.2411,13.2,"李兆博. Nb-Si基超高温合金强韧化及高温变形行为[D].黑龙江:哈尔滨工业大学,2024."
alloy177,76,16,0,8,0,0,0,0,0,0,0,0,4.68,1.6488,10.967,-32.5888,5.8518,-46.83641153,2434.74,860.8,7.044789,1.3851,370.1208,78.1339,7.313,0.4371935,0.109420407,1.955216,0.9192,0.002736,228.36,3404.8,34.44,77.26096428,2434.5976,92.92,4543.96,600.808,29.324,655.552,90.212,1.6488,1.3018,60.12,21.344,370.3944,370.3944,370.3944,177.68,152.08,0.000181211,121.16,140.36,113.36,7.102,10.967,23.79824,0.38708,83.612,0.000007812,8.13216,0.000160116,5.82,144.48,130.56,1.161716955,0.16892344,6.46423E-05,1.5104,466440.96,136.3264,775.1975539,345298.8653,490.3136,716336.9184,20381.01194,104.868024,19750.8001,496.168256,0.01202656,0.03575328,163.1456,128.648064,6082.989945,6082.989945,6082.989945,1310.1376,455.2736,9.88878E-09,48.6144,144.9504,26.3904,6.831544,0.27747912,3.073296262,0.049019834,3246.317856,2.32435E-11,83.50437389,1.34363E-07,0.8526,8.6496,40.8864,12.1,"李兆博. Nb-Si基超高温合金强韧化及高温变形行为[D].黑龙江:哈尔滨工业大学,2024."
alloy178,82,16,0,0,2,0,0,0,0,0,0,0,4.86,1.6492,10.978,-30.3216,4.4412,-41.7295772,2568.67,666.03,7.454042,1.3812,363.3472,78.6356,7.4381,0.376232692,0.080274259,2.138296,1.03156,0.000402,228.68,3324.4,36.34,81.7167454,2568.52,99.2,4680.5,625.72,30.492,681.0096,93.264,1.6492,1.32594,58.16,23.266,363.6424,363.6424,363.6424,183.44,155.02,0.000200097,121.84,141.54,113.5,7.544,10.962894,23.80524,0.3402,69.752,0.0000065,5.65216,0.000160126,6.13,144.36,130.98,0.909056698,0.216942926,6.4196E-08,0.5376,358964.64,100.7044,580.5549065,154358.0496,1110.12,516768.09,13452.0016,77.672336,12362.71172,319.181904,0.01205136,0.024609056,137.2944,123.351044,6163.915818,6163.915818,6163.915818,1019.5264,381.2996,8.04058E-09,45.7744,136.4484,28.49,5.215428,0.481101823,3.102921902,0.02699152,1227.788496,3.0096E-12,6.111087494,1.3436E-07,0.1481,14.0304,41.6196,7.9,"李兆博. Nb-Si基超高温合金强韧化及高温变形行为[D].黑龙江:哈尔滨工业大学,2024."
alloy179,79,16,0,0,5,0,0,0,0,0,0,0,4.89,1.651,10.945,-30.6036,5.2313,-43.95162814,2551.57,670.15,7.415328,1.3758,362.176,79.4099,7.6169,0.436158757,0.090168142,2.130916,1.09006,0.000453,228.68,3398.2,35.83,80.4894373,2551.42,104.42,4618.31,615.58,30.318,670.944,92.61,1.651,1.32207,58.22,23.773,362.4604,362.4604,362.4604,182.48,154.27,0.000202518,121.42,140.79,113.11,7.5026,10.854615,23.76774,0.34572,70.958,0.000006428,5.68816,0.000160125,6.205,143.82,130.53,0.904593363,0.341453156,1.48091E-07,0.5376,558032.76,104.3611,601.7918933,157606.0236,2051.7036,599966.4939,15675.7036,79.936076,14591.97638,342.3819,0.011979,0.025595945,136.7916,136.056971,6287.674528,6287.674528,6287.674528,1021.3696,386.0171,8.40878E-09,48.8236,146.4459,31.4579,5.18589324,0.886585996,3.088783652,0.027146522,1236.097836,3.06202E-12,6.228435974,1.3436E-07,0.310475,21.6876,45.4491,10.7,"李兆博. Nb-Si基超高温合金强韧化及高温变形行为[D].黑龙江:哈尔滨工业大学,2024."
alloy180,76,16,0,0,8,0,0,0,0,0,0,0,4.92,1.6528,10.909,-30.8352,5.8518,-45.66641155,2534.47,673.49,7.375833,1.3704,361.0048,80.1596,7.7742,0.480983147,0.096822893,2.123536,1.14856,0.000504,228.68,3472,35.32,79.2621292,2534.32,109.64,4556.12,605.44,30.144,660.8784,91.956,1.6528,1.3182,58.28,24.28,361.2784,361.2784,361.2784,181.52,153.52,0.000204939,121,140.04,112.72,7.4612,10.746336,23.73024,0.35124,72.164,0.000006356,5.72416,0.000160124,6.28,143.28,130.08,0.900021098,0.459118886,2.26784E-07,0.5376,746208,107.4976,620.0163097,160269.1776,2938.7904,675429.7056,17693.7664,82.139264,16618.60845,364.726464,0.01190016,0.02655288,136.2816,148.2488,6408.638989,6408.638989,6408.638989,1021.3696,389.6096,8.76525E-09,51.52,155.3184,34.1216,5.15293056,1.268621486,3.071832902,0.027240582,1241.498304,3.10406E-12,6.343192454,1.3436E-07,0.4616,28.7616,48.8736,10.7,"李兆博. Nb-Si基超高温合金强韧化及高温变形行为[D].黑龙江:哈尔滨工业大学,2024."
alloy181,80,16,0,2,2,0,0,0,0,0,0,0,4.82,1.6494,10.97,-31.0048,5.2229,-44.23095859,2532.34,726.86,7.345131,1.3813,364.8454,78.7004,7.4399,0.426584225,0.094357737,2.091296,1.01322,0.000994,228.6,3356.8,35.78,80.39824877,2532.1894,98.5,4636,617.802,30.171,672.9676,92.392,1.6494,1.31926,58.66,22.87,365.1334,365.1334,365.1334,181.84,154.16,0.000195779,121.6,141.12,113.4,7.4266,10.945874,23.79724,0.35284,73.418,0.000006816,6.27816,0.000160123,6.065,144.3,130.8,0.977657522,0.229079972,1.72346E-05,0.8,420485.76,110.8516,636.2311767,205847.2073,1126.01,583851.84,15664.465,85.091609,14695.51256,368.934736,0.01203364,0.027663152,144.3844,127.6025,6173.71795,6173.71795,6173.71795,1098.3744,402.0944,8.6355E-09,47.08,140.5056,28.48,5.64987844,0.499445434,3.093341742,0.032919174,1768.633476,8.40814E-12,26.62490717,1.34361E-07,0.372025,14.01,42.12,11.5,"李兆博. Nb-Si基超高温合金强韧化及高温变形行为[D].黑龙江:哈尔滨工业大学,2024."
alloy182,74,16,0,5,5,0,0,0,0,0,0,0,4.79,1.6515,10.924,-32.1136,6.7809,-48.79963187,2460.74,800.69,7.139531,1.376,365.9215,79.5723,7.6217,0.519593937,0.11673031,2.013416,1.04421,0.001933,228.48,3479.2,34.43,77.19319573,2460.5935,102.67,4507.06,595.785,29.5155,650.839,90.43,1.6515,1.30537,59.47,22.783,366.1879,366.1879,366.1879,178.48,152.12,0.000191723,120.82,139.74,112.86,7.2091,10.812065,23.74774,0.37732,80.123,0.000007218,7.25316,0.000160119,6.0425,143.67,130.08,1.066077373,0.375898886,4.16088E-05,1.1696,695943.36,127.1251,726.3724356,278272.9798,2107.8611,746412.6564,20570.31428,97.81858475,19776.7141,461.0611,0.01193275,0.032934593,153.4291,147.101411,6312.655115,6312.655115,6312.655115,1201.2096,432.0056,9.87843E-09,51.3676,154.3524,31.2004,6.19603219,0.92214418,3.063093252,0.041017658,2515.705971,1.62977E-11,55.93077017,1.34362E-07,0.87881875,21.4611,46.1736,10.8,"李兆博. Nb-Si基超高温合金强韧化及高温变形行为[D].黑龙江:哈尔滨工业大学,2024."
alloy183,68,16,0,8,8,0,0,0,0,0,0,0,4.76,1.6536,10.873,-32.9344,7.9779,-51.99472001,2389.14,856.66,6.928783,1.3707,366.9976,80.4204,7.7827,0.578735912,0.131712808,1.935536,1.0752,0.002872,228.36,3601.6,33.08,73.98814268,2388.9976,106.84,4378.12,573.768,28.86,628.7104,88.468,1.6536,1.29148,60.28,22.696,367.2424,367.2424,367.2424,175.12,150.08,0.000187667,120.04,138.36,112.32,6.9916,10.678256,23.69824,0.4018,86.828,0.00000762,8.22816,0.000160114,6.02,143.04,129.36,1.142366634,0.52079704,6.42196E-05,1.5104,941437.44,139.7536,795.9689644,340446.8065,3054.9344,875722.4256,24506.66698,109.6862,23878.56576,545.488576,0.01182304,0.03782017,161.1616,166.585184,6449.368338,6449.368338,6449.368338,1281.4656,453.5936,1.10884E-08,54.4384,164.3904,33.3376,6.64757344,1.30903323,3.027944262,0.0479176,3172.864416,2.3864E-11,83.33538317,1.34363E-07,1.3846,28.1184,49.1904,9.4,"李兆博. Nb-Si基超高温合金强韧化及高温变形行为[D].黑龙江:哈尔滨工业大学,2024."
alloy184,65,16,18,0,0,1,0,0,0,0,0,0,4.65,1.6342,12.157,-30.352,7.9354,-49.65017861,2431.91,718.09,6.83069,1.3923,357.7312,81.9556,7.6206,0.635812421,0.136643976,2.011696,2.91206,0.001284,222.03,3389.3,33.57,75.2837005,2431.86,97.43,4458.29,585.098,29.151,639.774,78.709,1.6342,1.25663,57.73,24.955,357.9652,357.9652,391.0445,180.22,154.91,0.000186684,120.71,140.11,112.38,6.88766,11.021172,23.92434,0.38175,62.917,0.000006768,4.83816,0.000160173,6.075,145.03,131.02,0.885051905,107.2417405,5.94654E-06,184.8091,334534.51,136.0251,800.1147713,197983.9204,510.0051,614208.5259,17143.1572,96.652099,16422.48452,1489.710219,0.01477836,0.055681653,142.2771,162.524275,6703.793733,6703.793733,7300.782287,983.0316,370.9019,7.58824E-09,45.0459,128.3179,30.1356,6.595858544,0.277676977,3.297655924,0.030466808,1559.629411,3.57518E-12,7.004607974,1.34345E-07,0.036875,11.1691,39.0796,7.1,"李兆博. Nb-Si基超高温合金强韧化及高温变形行为[D].黑龙江:哈尔滨工业大学,2024."
alloy185,63,16,18,0,0,3,0,0,0,0,0,0,4.63,1.6282,13.02,-30.4512,8.5139,-51.11298794,2426.83,715.87,6.953574,1.3953,357.5232,82.0388,7.8221,0.678521304,0.139149554,1.979416,4.96906,0.001676,221.33,3379.9,34.19,76.9953731,2426.98,96.89,4455.47,582.998,29.117,637.482,76.987,1.6282,1.24857,57.67,24.509,357.75,357.75,394.5387,180.42,155.13,0.000183354,120.77,140.21,112.5,6.98246,11.072556,23.94694,0.37933,62.303,0.00000674,4.77016,0.000160176,6.065,145.29,131.22,0.900711321,307.3238267,1.2783E-05,199.0611,337158.99,164.0739,1004.004584,196045.7796,516.1179,611447.0691,16960.6588,96.868611,16252.54648,1609.554531,0.01695276,0.058794425,143.0211,169.911819,6717.927036,6717.927036,7475.236511,992.1036,377.2731,7.79649E-09,45.7371,130.1859,31.71,7.355195168,0.388536518,3.353222996,0.031318841,1589.420691,3.5838E-12,6.977973734,1.34344E-07,0.043275,14.9859,42.2316,8.9,"李兆博. Nb-Si基超高温合金强韧化及高温变形行为[D].黑龙江:哈尔滨工业大学,2024."
