Repository: chaoxu-HIT/report-code

These are all the codes for the paper "Ultra-high temperature Nb-Si alloys using data science: optimization of fracture toughness and high-temperature strength".

File: KQ-model-dataset.csv (part 6 of 6)
ativity (Pauling),mean_Electrophilicity Index,mean_Glawe Number,mean_Mass Magnetic Susceptibility,mean_S10 Lattice Constants a,mean_S11 Lattice Constants b,mean_S12 Lattice Constants c,mean_S13 radii atomic (coordination number 12) (pm),mean_S3 radii covalent,mean_Volume Magnetic Susceptibility,mean_共价半径 Pyykko(Double Bond) (pm),mean_共价半径 Pyykko(Single Bond) (pm),mean_共价半径 Pyykko(Triple Bond) (pm),mean_密度,mean_摩尔体积(cm3/mol),mean_摩尔热容(J/mol/k),mean_比热容J/g/k,mean_热导率W/(mk),mean_热膨胀(1/k),mean_电导率(MS/m),mean_电阻率(mΩ),mean_莫氏硬度(MPa),mean_金属半径 12 Neighbors(pm),mean_金属半径(pm),var_Molar Magnetic Susceptibility,var_Neutron Cross Section,var_Neutron Mass Absorption,var_Space Group Number,var_Speed of Sound,var_A1 atomic number,var_A6 atomic weight,var_C1 temperature melting,var_C12 modulus Young,var_C2 temperature boiling,var_C3 enthalpy vaporization,var_C4 enthalpy melting,var_C5 enthalpy atomization,var_E13 Electron affinity,var_E2 electronegativity (Pauling),var_Electrophilicity Index,var_Glawe Number,var_Mass Magnetic Susceptibility,var_S10 Lattice Constants a,var_S11 Lattice Constants b,var_S12 Lattice Constants c,var_S13 radii atomic (coordination number 12) (pm),var_S3 radii covalent,var_Volume Magnetic Susceptibility,var_共价半径 Pyykko(Double Bond) (pm),var_共价半径 Pyykko(Single Bond) (pm),var_共价半径 Pyykko(Triple Bond) (pm),var_密度,var_摩尔体积(cm3/mol),var_摩尔热容(J/mol/k),var_比热容J/g/k,var_热导率W/(mk),var_热膨胀(1/k),var_电导率(MS/m),var_电阻率(mΩ),var_莫氏硬度(MPa),var_金属半径 12 Neighbors(pm),var_金属半径(pm),KQ,
alloy186,61,16,18,0,0,5,0,0,0,0,0,0,4.61,1.6222,13.804,-30.5632,8.966,-52.2766105,2421.75,713.58,7.075322,1.3982,357.3152,82.1214,8.0112,0.710442967,0.13970231,1.947136,7.02606,0.002068,220.63,3370.5,34.81,78.7070457,2422.1,96.35,4452.65,580.898,29.083,635.19,75.265,1.6222,1.24051,57.61,24.063,357.5348,357.5348,398.0329,180.62,155.35,0.000180024,120.83,140.31,112.62,7.07726,11.12394,23.96954,0.37691,61.689,0.000006712,4.70216,0.000160179,6.055,145.55,131.42,0.914286739,498.9434148,1.93122E-05,212.3331,339606.75,191.3539,1202.03475,194060.01,521.6475,608669.7075,16769.3404,97.082811,16072.1019,1723.468275,0.01905516,0.06177727,143.7579,176.901531,6731.967717,6731.967717,7625.271869,1001.0956,383.5475,7.98256E-09,46.4211,132.0339,33.2556,8.096557712,0.494115428,3.407768548,0.032159162,1618.457979,3.59086E-12,6.942091494,1.34343E-07,0.049475,18.6675,45.3036,11.1,"李兆博. Nb-Si基超高温合金强韧化及高温变形行为[D].黑龙江:哈尔滨工业大学,2024."
alloy187,63,16,20,0,0,1,0,0,0,0,0,0,4.63,1.633,12.219,-30.4112,7.9169,-49.53629284,2415.73,720.92,6.751629,1.3929,357.032,82.3371,7.6406,0.628883202,0.135612659,1.998876,3.01106,0.001364,221.33,3402.5,33.19,74.3829131,2415.68,97.65,4429.15,579.95,28.991,634.574,77.139,1.633,1.24909,57.69,25.205,357.2588,357.2588,393.8075,179.78,154.83,0.000185558,120.55,139.89,112.22,6.8064,11.016772,23.93354,0.38691,62.281,0.000006794,4.75416,0.000160178,6.075,145.05,130.98,0.879046658,107.3731016,6.1187E-06,199.0611,345466.75,137.4539,808.1256931,200516.7376,515.7075,623254.7475,17464.6395,98.658819,16777.89412,1587.282579,0.014931,0.058401482,142.7339,166.909275,6767.188895,6767.188895,7339.735061,976.8716,369.7611,7.53705E-09,44.9275,127.6579,30.2316,6.64600084,0.28021113,3.314235428,0.030566602,1591.173739,3.63596E-12,7.037562854,1.34343E-07,0.036875,11.2275,38.9196,6.3,"李兆博. Nb-Si基超高温合金强韧化及高温变形行为[D].黑龙江:哈尔滨工业大学,2024."
alloy188,61,16,20,0,0,3,0,0,0,0,0,0,4.61,1.627,13.073,-30.52,8.4954,-50.99943601,2410.65,718.53,6.874929,1.3959,356.824,82.4181,7.84,0.671016907,0.138213895,1.966596,5.06806,0.001756,220.63,3393.1,33.81,76.0945857,2410.8,97.11,4426.33,577.85,28.957,632.282,75.417,1.627,1.24103,57.63,24.759,357.0436,357.0436,397.3017,179.98,155.05,0.000182228,120.61,139.99,112.34,6.9012,11.068156,23.95614,0.38449,61.667,0.000006766,4.68616,0.000160181,6.065,145.31,131.18,0.893878414,307.0479018,1.28925E-05,212.3331,348339.39,165.9739,1015.099212,198420.68,522.0579,620328.9411,17260.5195,98.864451,16584.11928,1701.719811,0.017091,0.061392709,143.4731,174.519819,6781.018163,6781.018163,7494.880336,986.1196,376.1675,7.7378E-09,45.6379,129.5699,31.8444,7.42074436,0.391522851,3.36938666,0.03144361,1620.184011,3.64604E-12,6.999504614,1.34342E-07,0.043275,15.0339,42.0876,7.5,"李兆博. Nb-Si基超高温合金强韧化及高温变形行为[D].黑龙江:哈尔滨工业大学,2024."
alloy189,59,16,20,0,0,5,0,0,0,0,0,0,4.59,1.621,13.849,-30.6416,8.9474,-52.16519702,2405.57,716.07,6.997088,1.3989,356.616,82.4986,8.0272,0.702430585,0.13885729,1.934316,7.12506,0.002148,219.93,3383.7,34.43,77.8062583,2405.92,96.57,4423.51,575.75,28.923,629.99,73.695,1.621,1.23297,57.57,24.313,356.8284,356.8284,400.7959,180.18,155.27,0.000178898,120.67,140.09,112.46,6.996,11.11954,23.97874,0.38207,61.053,0.000006738,4.61816,0.000160184,6.055,145.57,131.38,0.906626174,498.260204,1.93589E-05,224.6251,351035.31,193.7251,1216.213084,196276.9936,527.8251,617387.2299,17047.5795,99.067771,16379.8379,1810.226475,0.019179,0.064254009,144.2051,181.732531,6794.754809,6794.754809,7625.606744,995.2876,382.4771,7.91638E-09,46.3411,131.4619,33.4284,8.1775138,0.49755394,3.423516372,0.032308905,1648.440291,3.65456E-12,6.952198374,1.34341E-07,0.049475,18.7051,45.1756,7.9,"李兆博. Nb-Si基超高温合金强韧化及高温变形行为[D].黑龙江:哈尔滨工业大学,2024."
alloy190,61,16,22,0,0,1,0,0,0,0,0,0,4.61,1.6318,12.28,-30.4768,8.097,-49.90595635,2399.55,723.16,6.672506,1.3936,356.3328,82.711,7.6602,0.637506443,0.137988827,1.986056,3.11006,0.001444,220.63,3415.7,32.81,73.4821257,2399.5,97.87,4400.01,574.802,28.831,629.374,75.569,1.6318,1.24155,57.65,25.455,356.5524,356.5524,396.5705,179.34,154.75,0.000184432,120.39,139.67,112.06,6.72514,11.012372,23.94274,0.39207,61.645,0.00000682,4.67016,0.000160183,6.075,145.07,130.94,0.872712706,107.4848608,6.27806E-06,212.3331,356050.51,138.5939,814.513779,202525.97,521.3131,630602.6899,17733.118,100.614339,17079.22372,1679.925139,0.01508076,0.061007608,143.1875,171.169275,6829.586054,6829.586054,7363.419497,970.3244,368.6075,7.48333E-09,44.7579,126.9011,30.2764,6.68293676,0.282706564,3.330645652,0.030613145,1621.909075,3.6954E-12,7.056405734,1.34342E-07,0.036875,11.2851,38.7564,10.1,"李兆博. Nb-Si基超高温合金强韧化及高温变形行为[D].黑龙江:哈尔滨工业大学,2024."
alloy191,59,16,22,0,0,3,0,0,0,0,0,0,4.59,1.6258,13.125,-30.5952,8.67,-51.3552549,2394.47,720.6,6.796221,1.3966,356.1248,82.7899,7.8576,0.678539604,0.140423329,1.953776,5.16706,0.001836,219.93,3406.3,33.43,75.1937983,2394.62,97.33,4397.19,572.702,28.797,627.082,73.847,1.6258,1.23349,57.59,25.009,356.3372,356.3372,400.0647,179.54,154.97,0.000181102,120.45,139.77,112.18,6.81994,11.063756,23.96534,0.38965,61.031,0.000006792,4.60216,0.000160186,6.065,145.33,131.14,0.886716803,306.7523749,1.29891E-05,224.6251,359171.31,167.5851,1024.571004,200271.9956,527.9011,627512.5339,17507.3764,100.809091,16861.61208,1788.955291,0.01722636,0.06387729,143.9219,179.002819,6843.111288,6843.111288,7499.255823,979.7484,375.0491,7.67658E-09,45.4875,128.8571,31.9276,7.473087176,0.394470464,3.385381044,0.031515128,1650.138339,3.70694E-12,7.006923494,1.34341E-07,0.043275,15.0811,41.9404,8.1,"李兆博. Nb-Si基超高温合金强韧化及高温变形行为[D].黑龙江:哈尔滨工业大学,2024."
alloy192,57,16,22,0,0,5,0,0,0,0,0,0,4.57,1.6198,13.892,-30.7264,9.1164,-52.509035,2389.39,717.96,6.918793,1.3996,355.9168,82.8682,8.0428,0.708922457,0.140931746,1.921496,7.22406,0.002228,219.23,3396.9,34.05,76.9054709,2389.74,96.79,4394.37,570.602,28.763,624.79,72.125,1.6198,1.22543,57.53,24.563,356.122,356.122,403.5589,179.74,155.19,0.000177772,120.51,139.87,112.3,6.91474,11.11514,23.98794,0.38723,60.417,0.000006764,4.53416,0.000160189,6.055,145.59,131.34,0.898636904,497.5573911,1.93928E-05,235.9371,362115.39,195.8075,1228.768583,197970.3924,533.9059,624406.4731,17272.8148,101.001531,16633.4939,1892.054875,0.01929996,0.066617045,144.6491,186.438531,6856.5439,6856.5439,7610.673282,989.0924,381.3939,7.84766E-09,46.2099,130.7931,33.55,8.245263512,0.500953732,3.439094916,0.032405397,1677.613611,3.7169E-12,6.948193254,1.3434E-07,0.049475,18.7419,45.0444,6.5,"李兆博. Nb-Si基超高温合金强韧化及高温变形行为[D].黑龙江:哈尔滨工业大学,2024."
alloy193,83,16,0,0,0,0,1,0,0,0,0,0,4.83,1.6453,11.435,-30.152,4.1064,-40.72125764,2573.85,665.05,7.456486,1.3866,364.0596,78.1382,7.4572,0.350532556,0.073843057,2.132916,0.9829,0.0003706,228.33,3278.4,36.67,82.5181271,2573.7,95.35,4718.61,631.35,30.532,686.49,93.25,1.6453,1.32595,58.08,22.82,364.3584,364.3584,366.2734,184.16,155.63,0.000197203,122.14,142.11,113.81,7.55101,11.06678,23.83784,0.33665,68.638,0.000006532,5.58516,0.000160129,6.07,144.86,131.39,0.913888899,0.13633011,6.21164E-09,12.4411,222525.44,97.9011,564.4023145,153582.19,458.8075,456139.4179,11874.3075,77.280176,10802.3499,330.1275,0.01307691,0.024935428,138.1936,114.7404,6085.271245,6085.271245,6290.689848,1020.1344,380.5931,7.8522E-09,43.7004,130.3379,26.8139,5.23407019,0.284931432,3.128203494,0.026837408,1239.600556,2.97018E-12,6.122287934,1.34359E-07,0.0451,10.9004,40.6379,6.01,"陈德志. 多元Nb-Si基合金显微组织及力学性能研究[D]. 黑龙江: 哈尔滨工业大学, 2020."
alloy194,82,16,0,0,0,0,2,0,0,0,0,0,4.82,1.6426,11.85,-30.2016,4.4412,-41.60495836,2567.63,667.13,7.433673,1.3883,363.9912,78.171,7.602,0.377574644,0.076850129,2.122616,0.97324,0.0003732,227.98,3281.6,36.66,82.5013034,2567.48,94.98,4715.26,630.22,30.456,685.26,92.8,1.6426,1.32338,58.04,22.712,364.2864,364.2864,368.1164,184.24,155.74,0.000195923,122.16,142.18,113.86,7.53042,11.09848,23.84544,0.33678,68.328,0.000006516,5.54216,0.000160131,6.06,145,131.5,0.915593878,0.142339982,7.03376E-09,24.0996,224829.44,97.8244,564.0807978,155219.1696,465.2196,455251.2324,11890.7716,78.419264,10837.7124,356.61,0.01404324,0.025923156,138.7584,114.862656,6090.674471,6090.674471,6494.728747,1022.9824,383.6324,7.91253E-09,43.8544,131.5076,27.2804,5.234079044,0.37010109,3.145506566,0.026820452,1258.376016,2.97094E-12,6.209462694,1.34358E-07,0.0564,13.16,42.41,6.45,"陈德志. 多元Nb-Si基合金显微组织及力学性能研究[D]. 黑龙江: 哈尔滨工业大学, 2020."
alloy195,80,16,0,0,0,0,4,0,0,0,0,0,4.8,1.6372,12.622,-30.3104,4.9924,-43.06693056,2555.19,670.97,7.388436,1.3918,363.8544,78.2362,7.8757,0.420863154,0.080487983,2.102016,0.95392,0.0003784,227.28,3288,36.64,82.467656,2555.04,94.24,4708.56,627.96,30.304,682.8,91.9,1.6372,1.31824,57.96,22.496,364.1424,364.1424,371.8024,184.4,155.96,0.000193363,122.2,142.32,113.96,7.48924,11.16188,23.86064,0.33704,67.708,0.000006484,5.45616,0.000160137,6.04,145.28,131.72,0.918367297,0.153799834,8.63744E-09,46.6816,229376,97.6704,563.4360662,158260.9984,477.2224,453407.5264,11916.0384,80.662784,10899.36,408.36,0.01593216,0.027858982,139.8784,115.037184,6101.449818,6101.449818,6882.42665,1028.64,389.6384,8.02334E-09,44.16,133.8176,28.1984,5.231553062,0.534411066,3.17976615,0.026786438,1295.350336,2.97094E-12,6.372718214,1.34356E-07,0.0784,17.5616,45.8816,10.16,"陈德志. 多元Nb-Si基合金显微组织及力学性能研究[D]. 黑龙江: 哈尔滨工业大学, 2020."
alloy196,54.5,16,20,1.5,0,4,4,0,0,0,0,0,4.53,1.61335,14.649,-31.7694,10.5289,-56.57527782,2355.98,746.31,6.771321,1.4044,357.5701,82.7004,8.395,0.780810397,0.149396905,1.874006,6.044165,0.0024064,218.82,3425.5,33.66,75.89425473,2356.23205,94.835,4378.145,566.3415,28.39525,620.1845,72.102,1.61335,1.22171,57.815,23.807,357.76625,357.76625,407.53905,179.2,154.955,0.000172205,120.54,140.005,112.525,6.77819,11.207883,23.99184,0.39328,62.8695,0.000006925,4.94966,0.000160191,5.97125,145.955,131.585,0.926742414,404.2774095,2.76923E-05,240.2476,398591.75,185.2044,1146.87328,223991.5602,561.407775,640031.464,17748.94953,107.1756149,17162.65551,1803.548796,0.021459278,0.066187196,151.830775,183.723351,6828.584858,6828.584858,7767.545743,1056.96,408.242975,8.1711E-09,47.4284,138.604975,34.899375,7.906163464,0.787346465,3.452356774,0.035410242,2151.42562,7.65718E-12,23.54191604,1.34339E-07,0.247610938,25.172975,51.262775,13.31,"陈德志. 多元Nb-Si基合金显微组织及力学性能研究[D]. 黑龙江: 哈尔滨工业大学, 2020."
alloy197,53.5,16,20,1.5,0,4,4,0,0,0,1,0,4.53,1.61235,14.692,-31.8748,10.9437,-57.71703431,2361.38,753.8,6.849724,1.4044,357.5697,82.7005,8.3951,0.81074185,0.155278895,1.867766,6.237665,0.0024434,218.82,3424.7,33.98,76.77466983,2361.63205,95.645,4385.285,567.1215,28.37425,620.6745,71.551,1.61235,1.21982,57.805,23.638,357.76355,357.76355,407.53635,179.22,155.015,0.000171617,120.55,139.995,112.555,6.85899,11.20815,23.99944,0.39203,62.9075,0.000006915,4.95966,0.000160191,5.97625,145.955,131.585,0.922036031,406.0901504,2.76793E-05,240.2476,398567.91,200.0396,1253.566671,231131.094,642.828975,654201.2938,17986.48839,107.2862744,17296.9846,1818.179499,0.021584978,0.066392318,151.936975,185.268856,6828.733358,6828.733358,7767.963015,1057.7516,409.684775,8.12913E-09,47.5275,138.474975,35.196975,8.84205532,0.787157607,3.467319046,0.035885629,2150.871694,7.65958E-12,23.58682284,1.34339E-07,0.250373438,25.172975,51.262775,15.75,"陈德志. 多元Nb-Si基合金显微组织及力学性能研究[D]. 黑龙江: 哈尔滨工业大学, 2020."
alloy198,52.5,16,20,1.5,0,4,4,0,0,0,2,0,4.63,1.61135,14.734,-31.8866,11.2416,-58.49299405,2366.78,761.12,6.928123,1.4044,357.5693,82.7007,8.3952,0.834406743,0.159501964,1.861526,6.431165,0.0024804,218.82,3423.9,34.3,77.65508493,2367.03205,96.455,4392.425,567.9015,28.35325,621.1645,71,1.61135,1.21793,57.795,23.469,357.76085,357.76085,407.53365,179.24,155.075,0.000171029,120.56,139.985,112.585,6.93979,11.208417,24.00704,0.39078,62.9455,0.000006905,4.96966,0.000160191,5.98125,145.955,131.585,0.917251773,407.8280068,2.76636E-05,240.2476,398542.79,214.67,1358.7098,238212.3079,722.937975,668269.1644,18222.81045,107.3960519,17430.83349,1832.203,0.021708678,0.066590295,152.042975,186.757239,6828.881843,6828.881843,7768.380273,1058.5424,411.119375,8.08647E-09,47.6264,138.344775,35.492775,9.764889896,0.786968607,3.482165798,0.036357892,2150.31488,7.66178E-12,23.63152964,1.34339E-07,0.253085938,25.172975,51.262775,11.45,"陈德志. 多元Nb-Si基合金显微组织及力学性能研究[D]. 黑龙江: 哈尔滨工业大学, 2020."
alloy199,51.5,16,20,1.5,0,4,4,0,0,0,3,0,4.53,1.61035,14.775,-31.8984,11.4945,-59.16542301,2372.18,768.26,7.006519,1.4044,357.5688,82.7008,8.3952,0.854808486,0.163090247,1.855286,6.624665,0.0025174,218.82,3423.1,34.62,78.53550003,2372.43205,97.265,4399.565,568.6815,28.33225,621.6545,70.449,1.61035,1.21604,57.785,23.3,357.75815,357.75815,407.53095,179.26,155.135,0.000170441,120.57,139.975,112.615,7.02059,11.208684,24.01464,0.38953,62.9835,0.000006895,4.97966,0.00016019,5.98625,145.955,131.585,0.91238964,409.4909787,2.76452E-05,240.2476,398516.39,229.0956,1462.302667,245235.2017,801.734775,682235.0758,18457.91571,107.5049474,17564.20218,1845.619299,0.021830378,0.066781128,152.148775,188.1885,6829.030313,6829.030313,7768.797517,1059.3324,412.546775,8.04311E-09,47.7251,138.214375,35.786775,10.67466719,0.786779463,3.49689703,0.036827029,2149.755178,7.66378E-12,23.67603644,1.34339E-07,0.255748438,25.172975,51.262775,10.35,"陈德志. 多元Nb-Si基合金显微组织及力学性能研究[D]. 黑龙江: 哈尔滨工业大学, 2020."
alloy200,50.5,16,20,1.5,0,4,4,0,0,0,4,0,4.53,1.60935,14.816,-31.9102,11.7175,-59.76949365,2377.58,775.25,7.084912,1.4044,357.5685,82.7009,8.3953,0.873052931,0.166250332,1.849046,6.818165,0.0025544,218.82,3422.3,34.94,79.41591513,2377.83205,98.075,4406.705,569.4615,28.31125,622.1445,69.898,1.60935,1.21415,57.775,23.131,357.75545,357.75545,407.52825,179.28,155.195,0.000169853,120.58,139.965,112.645,7.10139,11.208951,24.02224,0.38828,63.0215,0.000006885,4.98966,0.00016019,5.99125,145.955,131.585,0.907449631,411.0790661,2.76241E-05,240.2476,398488.71,243.3164,1564.345273,252199.7756,879.219375,696099.028,18691.80417,107.6129609,17697.09067,1858.428396,0.021950078,0.066964818,152.254375,189.562639,6829.178769,6829.178769,7769.214745,1060.1216,413.966975,7.99907E-09,47.8236,138.083775,36.078975,11.57138721,0.786590178,3.511512742,0.037293042,2149.192588,7.66558E-12,23.72034324,1.34339E-07,0.258360938,25.172975,51.262775,10.69,"陈德志. 多元Nb-Si基合金显微组织及力学性能研究[D]. 黑龙江: 哈尔滨工业大学, 2020."
alloy201,49.5,16,20,1.5,4,4,4,0,0,0,1,0,4.575,1.61475,14.719,-32.4084,12.1259,-60.76578722,2338.58,748.31,6.791197,1.3972,356.0081,83.5696,8.7043,0.875001149,0.160046537,1.857926,6.315665,0.0025114,218.82,3523.1,33.3,75.13825903,2338.83205,102.605,4302.365,553.6015,28.14225,607.2537,70.679,1.61475,1.21466,57.885,24.314,356.18755,356.18755,405.96035,177.94,154.015,0.000174845,119.99,138.995,112.035,6.80379,11.063778,23.94944,0.39939,64.5155,0.000006819,5.00766,0.00016019,6.07625,145.235,130.985,0.91073668,405.4424906,2.75124E-05,240.2476,641832.39,201.59,1265.038661,225897.6755,1935.648975,714455.1118,19321.22335,109.3085024,18604.8174,1811.055259,0.021663938,0.066606354,151.321775,201.592904,6974.593891,6974.593891,8070.707414,1048.9964,415.714775,8.80132E-09,50.0699,148.464975,38.103775,8.726288776,1.393408552,3.467263046,0.035315818,2183.31631,7.80684E-12,23.80919148,1.34339E-07,0.495123438,37.549775,57.004775,10.75,"陈德志. 多元Nb-Si基合金显微组织及力学性能研究[D]. 黑龙江: 哈尔滨工业大学, 2020."
alloy202,90,10,0,0,0,0,0,0,0,0,0,0,4.9,1.63,9,-20.16,2.7027,-27.3055334,2643.85,592.05,7.883869,1.4014,351.345,63.915,5.9084,0.354441141,0.077420873,2.29951,1.0516,0.00038,228.8,3352,38.3,86.424233,2643.7,99.2,4832.6,650.3,29.18,704.7,90.85,1.63,1.3032,56.2,24.68,351.669,351.669,351.669,189.3,158.7,0.000212927,123.2,143.9,114.6,7.946,10.9623,24.1189,0.3097,63.23,0.00000683,6.0301,0.000100135,6.05,145.2,132.3,0.610695361,0.08714304,3.6E-09,0.36,147456,65.61,378.1629008,101697.21,302.76,306030.24,7938.81,50.9796,7208.01,203.0625,0.0081,0.01602756,92.16,76.7376,4071.333249,4071.333249,4071.333249,681.21,252.81,5.21558E-09,29.16,86.49,17.64,3.504384,0.13242321,2.08311489,0.01798281,817.3881,1.9881E-12,4.03889409,8.9973E-08,0.0225,5.76,26.01,9.5,"管凯. Nb-Si 基合金力学性能与微观组织[D]. 北京航空航天大学, 2016."
alloy203,78,16,0,0,0,0,6,0,0,0,0,0,4.78,1.6318,13.328,-30.432,5.6937,-44.86046211,2534.11,680.38,4.272206,1.3953,363.7176,78.3012,8.13,0.474121389,0.08614171,2.081416,0.9346,0.0003836,226.58,3294.4,36.62,82.4340086,2542.6,93.5,4701.86,625.7,30.152,680.34,91,1.6318,1.3131,57.88,22.28,363.9984,363.9984,375.4884,184.56,156.18,0.000190803,122.24,142.46,114.06,7.44806,11.22528,23.87584,0.3373,67.088,0.000006452,5.37016,0.000160142,6.02,145.56,131.94,0.920291997,0.16451316,1.0187E-08,68.2836,233840.64,97.5156,562.7890702,160993.32,488.13,451474.0404,11931.09,82.860096,10948.9044,458.49,0.01776276,0.02974197,140.9856,115.1184,6112.183693,6112.183693,7242.951361,1034.2464,395.5476,8.12104E-09,44.4624,136.0884,29.0964,5.225635496,0.690681922,3.213563654,0.02675229,1331.555856,2.9689E-12,6.521181734,1.34355E-07,0.0996,21.8064,49.2564,11.91,"M. Sankar, G. Phanikumar, V.V. Satya Prasad, Effect of Zr addition on the mechanical properties of NbSi based alloys, Mater. Sci. Eng., A 754 (2019) 224-231."
